Repository: 881000/skills

# Agent技能｜可靠、可控、可复用的AI能力库

> 作者：hxw ｜ 工作室：https://18.cx

## 技能介绍

**技能库**是 [Agent-Skills](https://github.com/881000/skills) 通用技能包中的一员，是一个面向 AI Agent 设计的**轻量化、标准化、跨平台**的技能包管理器。它将零散的技能安装、版本检测、分类管理封装为标准化技能单元，解决 Agent 能力安装繁琐、版本不可控、跨平台复用成本高等问题。

本技能不绑定任何特定 AI 平台，安装目录支持 `--install-dir` 参数和 `SKILL_INSTALL_DIR` 环境变量两种方式指定，另支持自动探测与默认目录，可在任意支持脚本执行的 AI 环境中使用。

## 功能特性

- **两级分类管理**：按一级分类 → 二级分类组织技能，支持按分类批量安装。
- **按名称安装**：回复技能名称即可安装单个技能，已存在时输出提示后覆盖（可用 `--force` 静默覆盖）。
- **实时版本检测**：`list --check-updates` 和 `info` 命令从对应 GitHub 仓库的 SKILL.md 实时读取最新版本号，自动对比本地版本，提示更新；分支自动回退（配置分支 → main → master），任一 HTTP 错误均触发回退。
- **通用安装目录**：支持 `--install-dir` 参数、`SKILL_INSTALL_DIR` 环境变量指定安装目录，另支持自动探测与默认目录，不绑定平台路径。

File: building-construction-handbook/references/19 装配式混凝土工程.txt (part 1 of 2)
# 19 装配式混凝土工程
# 来源：《建筑施工手册（第六版）》PDF页3107-3190

--- PDF页3107 ---
19 
装配式混凝土工程
19. 1 
预制混凝土构件材料
19. 1. 1
混凝土
1. 预制构件所用混凝土的力学性能指标和耐久性要求应符合现行国家标准《混凝土
结构设计标准》
GB/T 50010 的规定。
2. 预制构件的混凝土强度等级不宜低千C30;
预应力混凝土预制构件的混凝土强度
等级不宜低千C40, 且不应低于C30 。
3. 预制构件的混凝士所用原材料应符合下列规定：
(1) 水泥
水泥选用应符合现行国家标准《通用硅酸盐水泥》
GB 175 的规定，宜采用不低千
42. 5 级的硅酸盐水泥、普通硅酸盐水泥。
水泥应按不同生产厂家、品种、强度等级分别存储在专用水泥仓雒内，严禁混用。水
泥的进场温度不宜高千60°C, 不应使用超过60°C 的水泥拌制混凝土。水泥如有受潮变质，
结块或出厂日期超过3 个月，应取样试验合格后才可以使用，否则应废弃或降格使用。
(2) 细骨料
细骨料选用应符合现行行业标准《普通混凝土用砂、石质址及检验方法标准》
JGJ 52 
的规定。
配置混凝土宜选用II 区砂，泵送混凝土宜选用细度模数为
2. 3~3. 0 的中砂。其他主
要技术指标应符合表19-1 的规定。
混凝土用砂主要技术指标
表19-1
混凝土强度等级
诊C60
C55~C30 
天然砂含泥鼠（按重最计，％）
冬2. 0 
冬3. 0 
天然砂泥块含量（按重晕计，％）
冬0. 5 
冬1.0
MB<l.4 
冬5.0
冬7. 0 
人工砂石粉含量
MB~l.4 
冬z.o
冬3. 0 
(3) 粗骨料
粗骨料选用应符合现行行业标准《普通混疑土用砂、石质量及检验方法标准》
JGJ 52 
的规定。
配置混凝土应采用连续粒级。其他主要技术指标应符合表19-2 的规定。

--- PDF页3108 ---
582 
19 
装配式混凝土工程
混凝土用石主要技术指标
表19-2
混凝土强度等级
歹C60
C55~C30 
针片状颗粒含量（按重械计，％）
冬8. 0 
冬15. 0 
含泥最（按重最计，％）
炙0. 5 
冬1.0
泥块含橄（按重量计，％）
~0.2 
冬0. 5 
(4) 混凝土外加剂
混凝土外加剂的应用应符合现行国家标准《混凝土外加剂应用技术规范》
GB 50119 
和有关环境保护的规定。
混凝土外加剂质最应符合现行国家标准《混凝土外加剂》GB 8076 的规定，严禁使用
氯盐类外加剂或其他对钢筋有腐蚀作用的外加剂。
混凝土中氯化物和碱的总含扯应符合现行国家标准《混凝士结构设计标准》
GB/T
50010 和设计要求。
(5)
水
1) 混凝土拌合用水，应采用天然井水或饮用水，拌合用水需对水质化验符合要求后，
方可使用，如采用符合现行行业标准《混凝土用水标准》
JGJ
63 规定的饮用水，则不经
化验，即可使用。主要技术指标应满足表19-3 的规定。
混凝土拌合用水主要技术指标
项目
指标
项目
酸碱度
(pH)
>4 
氯化物（以Cl一计，
mg/L)
不溶物
(mg/L)
<2000 
硫酸盐含最（以so!一计，
mg/L)
可溶物
(mg/L)
<2000 
硫化物含量（以s2 一计，
mg/L)
2) 下列水严禁使用：
心含有影响水泥正常凝结与硬化的有害杂质或油脂、糖类等；
＠污水及海水；
O 酸碱度小于4 的酸性水；
＠硫酸盐含鼠（按硫酸根计）超过水重1% 的水。
3) 高温季节施工时，水温不宜大于20°C 。
(6) 掺合料
表19-3
指标
<350 
<600 
<100 
1) 粉煤灰应采用符合现行国家标准《用于水泥和混疑土中的粉煤灰》GB 1596 规定
的不低于II 级技术要求的粉煤灰，其细度不应大千30%, 烧失量不应大于8%, 需水比不
应大于105% 。
2) 矿渣粉应采用符合现行国家标准《用于水泥、砂浆和混凝土中的粒化高炉矿渣粉》
GB 18046 规定的不低千S95 级技术要求的矿渣粉，其比表面积不应小千400m2 /kg, 7 d 
活性指数不应小于70%,
28d 活性指数不应小于95%, 流动度比不小于95% 。
3) 混凝上中掺用矿物掺合料的应用应符合现行国家标准《矿物掺合料应用技术规范》
GB 51003 等的规定，矿物掺合料的掺量应通过试验确定。

--- PDF页3109 ---
19. 1 
预制混凝土构件材料
583 
4) 掺合料应存放在筒仓内，不同生产企业、不同品种、不同强度的原材料不得混仓，
存储时应保持密封、干燥。
19. 1. 2
钢筋
1. 预制构件用钢筋和钢材必须符合相关现行标准的规定。钢筋成品中配件、埋件、
连接件等应符合相关现行标准规定和设计文件要求。
2. 热轧光圆钢筋和热轧带肋钢筋应符合现行国家标准《钢筋混凝土用钢
第
1 部分：
热轧光圆钢筋》
GB/T 1499. 1 和《钢筋混凝土用钢
第
2 部分：热轧带肋钢筋》
GB/T
1499.2 的规定。预应力混凝土用钢筋、钢丝、钢绞线应符合现行国家标准《预应力混凝
土用螺纹钢筋》GB/T 20065 、《预应力混凝土用钢丝》GB/T 5223 、《预应力混凝土用钢
绞线》
GB/T 5224 的规定。
3. 预制构件中采用钢筋焊接网片应符合现行国家标准《钢筋混凝土用钢
第3 部分：
钢筋焊接网》GB/T 1499. 3 的要求。
4. 对按一、二、三级抗震等级设计的框架和斜撑构件中的纵向受力钢筋应采用带E
抗震钢筋，其强度和最大力下总伸长率的实测值应符合下列规定：
1) 抗拉强度实测值与屈服强度实测值的比值不应小千1. 25; 
2) 屈服强度实测值与屈服强度标准值的比值不应大于1. 30; 
3) 最大力下总伸长率不应小于9% 。
5. 钢筋进场后，应按钢筋的品种、规格、批次等分别堆放，并有可靠的措施避免锈
蚀和污损。
6. 钢筋进场后，应按相关现行标准的规定取样检验，检验结果必须符合相关现行标
准的规定。
7. 当钢筋发现脆断、焊接性能不良或力学性能显著不正常时，应对该批钢筋进行化
学成分检验或其他专项检验。
8. 钢筋的骨架尺寸应准确，宜采用专用成荆架绑扎成型。加强筋应有两处以上部位
绑扎固定。钢筋入模时应严禁表面沾上作为隔离剂的油类物质。
19. 1. 3
保温材料
1. 预制夹心保温构件的保温材料除应符合设计要求外，其性能指标尚应符合现行国
家和行业标准要求。
2. 保温材料应按照不同材料、不同品种、不同规格进行存储，应有相应的防水、防
潮、防火措施和其他防护措施。
3. 夹心外墙板夹心层中的保温材料，应采用轻质高效保温材料，尺寸偏差及物理性
能指标应符合相关现行标准要求，燃烧性能应符合现行国家标准《建筑材料可燃性试验方
法》
GB/T 8626 的规定，并应符合设计要求。
4. 外墙板接缝处的保温材料燃烧性能应满足现行国家标准《建筑材料及制品燃烧性
能分级》GB 8624 中的A 级要求。

--- PDF页3110 ---
584 
19 
装配式混凝土工程
19. 1. 4
饰面材料
石材、面砖等饰面材料质最应符合设计要求及相关现行标准的规定。饰面砖、石材
应按照编号、品种、数量、规格、尺寸、颜色、用途等分类放置，标识清楚并登记
入册。
面砖背面应采用燕尾槽，燕尾槽尺寸应符合相关现行标准要求。
面砖在入模铺设前，应先将单块面砖根据预制构件加工图的要求分块制成套件，套件
的尺寸应根据预制构件饰面砖的大小、图案、颜色取一个或若干个单元组成，每块套件尺
寸不宜大于300mmX 600mm。面砖套件制作前，应检查入模面砖是否有破损、翘曲和变
形等质量问题，不合格的面砖不得用千面砖套件。面砖套件制作时，应在定型模具中进
行。饰面材料的图案、排列、色泽和尺寸应符合设计要求。
当采用石材饰面时，厚度25mm 以上的石材应对石材背面进行描固处理，并安装不
锈钢卡件。
石材在入模铺设前，应根据预制构件加工图核对石材尺寸，并提前24h 在石材背面涂
刷处理剂。
19. 1. 5
连接件
19. 1. 5. 1 
连接套筒
1. 预制构件受力钢筋套筒灌浆连接接头应符合现行行业标准《钢筋套筒灌浆连接应
用技术规程》
JGJ 355 的规定。
2. 钢筋套筒灌浆连接接头用连接套简应符合现行行业标准《钢筋连接用灌浆套筒》
JG/T 398 的规定。
3. 全灌浆、半灌浆套筒筒体及分体式套简的分体连接部分的力学性能应符合下列
规定：
1) 设计抗拉承载力不应小千被连接钢筋抗拉承载力标准值的1. 15 倍；
2) 设计屈服承载力不应小于被连接钢筋屈服承载力标准值。
4. 灌浆套筒的套简设计描固长度不宜小千插入钢筋公称直径的8 倍，灌浆端用于钢
筋描固的深度不宜小于插入钢筋公称直径的8 倍。套筒灌浆端最小内径和所连接钢筋的公
称直径的差值不宜小于表19-4 规定的数值。
灌浆套筒灌浆端最小内径与连接钢筋公称直径差最小值
表19-4
钢筋公称直径
(mm)
12~25 
28~40 
19. 1. 5. 2 
三明治墙板拉结件
灌浆套筒灌浆端最小内径与连接钢筋公称直径差最小值
(mm)
10 
15 
1. 夹心外墙板中内外叶墙体的连接可采用非金属拉结件，也可采用不锈钢拉结件。
拉结件应能在内外叶墙体之间传递荷载，其在墙板混凝土中的描固承载力应大千拉结件自
身的承载力。
2. 拉结件的力学性能、保温性能和耐腐蚀性能均应符合设计要求和有关现行标准的

--- PDF页3111 ---
19.2 
深化设计
585 
规定。
3. 拉结件的数盐和位置应满足设计要求。
19. 1. 6
预埋件
1. 预埋件用钢材及焊条的性能应符合设计要求。
2. 预埋件的材料、品种应按照预制构件制作图要求进行制作，并准确定位。
3. 安装预埋件的防腐应满足现行国家标准《工业建筑防腐蚀设计标准》GB 50046 和
现行国家标准《涂覆涂料前钢材表面处理
表面清洁度的目视评定》GB/T 8923 的规定。
4. 预制构件的吊环应采用未经冷加工的HPB300 级以上的钢筋或Q235B 圆钢制作。
用于吊环的HPB300 级钢筋，其直径可采用8~14mm; 用于吊环的Q235B 圆钢应符合
《碳素结构钢》GB/T 700 的规定，且其设计应力应不大千50N/mm三
5. 钢筋描固板的材料性能指标及应用要求应符合现行行业标准《钢筋描固板应用技
术规程》
JGJ 256 中的相关规定。
6. 受力预埋件的描板及铀筋材料应符合现行国家标准《混凝土结构设计标准》
GB/T
50010 中有关规定。
7. 连接用焊接材料，螺栓、描栓和柳钉等紧固件的材料应符合现行国家标准《钢结
构设计标准》GB 50017 、《钢结构焊接规范》GB 50661 及现行行业标准《钢筋焊接及验
收规程》JGJ 18 的相关规定。
8. 电气穿线管、电箱电盒、水管等材料应符合相关现行标准的规定。
9. 门窗的品种、规格、尺寸、性能和开启方向、型材壁厚和连接方式等应符合设计
要求和相关现行标准的规定。
19. 2
深化设计
装配式建筑深化设计主要作用是将建筑各系统的结构构件、内装部品、设备和管线部
件以及外围护系统部件进行深化设计，完成能够指导工厂生产和施工安装的部品部件深化
设计图纸和加工图纸。深化设计是整个装配式建筑设计工作中至关重要的一项工作，是联
系设计与预制构件生产加工的重要环节。深化设计应统筹考虑结构系统、外围护系统、设
备与管线系统、内装系统在设计、生产、施工等建造全过程中的一体化集，应符合模数协
调要求，采用模块及模块组合的设计方法，遵循少规格、多组合的原则。宜建立基千
BIM 的信息化协同平台，实现全过程、全生命周期的管理与控制。
19.2.1 
深化设计基本原则
1. 深化设计应满足装配式建筑标准化设计的要求，基千信息化设计协同平台，采用
建筑信息化模型技术进行一体化集成设计。
2. 深化设计必须符合原设计图纸，根据设计单位提出的有关技术要求，对原设计不
合理的内容提出合理化建议，所作修改意见需经原设计单位认可后方可实施。
3. 深化设计单位出深化设计图必须以便于制作、运输、安装、降低工程成本为原则。
4. 深化设计中涉及预制构件的配筋设计应便千工业化生产且应方便现场连接。

--- PDF页3112 ---
586 
19 
装配式混凝土工程
5. 设计单位要求深化设计单位补充设计的部分，如节点设计等，深化设计单位需出
具该部分内容设计计算书或说明书，并通过原设计单位签字认可。
6. 深化设计图为直接指导生产、加丁的技术文件，其内容必须简单易懂，尺寸标注
清晰，具有生产、安装可操作性。
19.2.2 
深化设计主要内容
19. 2. 2. 1 
图纸目录
需按照图纸序号排列，先列新绘制图纸，后列通用图纸和标准图纸。目录中宜列出预
制构件所在楼栋、预制构件轮廓尺寸、预制构件数量等相关参数。
19.2.2.2 
设计说明
深化设计说明应包括但不限于以下内容：工程概况、设计依据、预制构件构造、材料
要求、生产技术要求、预制构件存储与运输要求、现场施工要求等。
19.2.2.3 
设计图纸
深化设计图纸应包括但不限于以下内容：
1. 应绘制轴线、轴线总尺寸、轴线间尺寸，预制构件与轴线的定位尺寸标注。预制
构件种类较多时，宜分别绘制预制竖向构件平面布置图、预制水平构件平面布置图、非承
重预制装饰构件平面图、预埋件平面布置图。平面布置图中涉及预制部分与现场现浇的部
分应采用不同的图例加以区分。
2. 预制构件装配立面图
应包括建筑立面两端轴线编号，各立面预制构件的布置位置、编号、层高线。较为复
杂的框架或其他结构体系可分别绘制主体结构立面及外装饰立面图。
3. 预制构件模板图
应绘制预制构件的主视图、俯视图、仰视图、侧视图、门窗涧口剖面图。标注预制构
件的外轮廓尺寸、缺口尺寸、看线的分布尺寸、预埋件的定位尺寸。各视图中应标注预制
构件表面工艺要求（例如模板面、压光面、粗糙面、清水、喷砂、瓷砖、石材等），对于
有瓷砖和石材要求的预制构件应绘制相应的排版图。预留预埋等应采用不同的图例表达。
应包含预制构件信息表，表格内容应包括构件编号、数扯、混凝土体积、构件重量、钢筋
保护层、混凝土强度等级等。
4. 预制构件配筋图
应绘制预制构件配筋的主视图、剖面图，当采用预制夹心保温构件时，应分别绘制内
叶板配筋图、外叶板配筋图。应标注钢筋与预制构件外边线的定位尺寸、钢筋间距、钢筋
外露长度。钢筋连接用灌浆套简等连接件应标注尺寸和长度，预制叠合类构件应标明外露
析架钢筋的尺寸与规格。应包含配筋表格，表格内容包含编号、直径、级别、钢筋加工尺
寸、重最等。
5. 通用详图
包括但不限千以下内容：
预埋件图：预埋件详图、预埋件布置图等。
通用索引图：用于表达预制构件拼接处的防水、保温、隔声、防火、预制构件连接节
点的局部大样图；预制构件局部剖切大样详图、引出节点大样图等。

--- PDF页3113 ---
19. 2 
深化设计
587 
6. 其他图纸
包括但不限千以下内容：夹心保温墙板保温拉结件排布图；不同类荆拉结件应分别注
明名称、数最和规格；保温材料排版图，应包含分块编号及定位尺寸等。
19.2.2.4 
计算书
深化设计工作中设计到计算与验算工作需要包括但不限于以下内容：
1. 预制构件在翻转、运输、堆放、吊运和安装、连接施工等临时工况的验算；
2. 固定连接的预埋件与预埋吊件、临时支撑用预埋件在最不利工况下的施工验算；
3. 夹心保温墙板拉结件的施工及正常使用工况下的验算。
19.2.3 
施工验算主要内容
装配式混凝土结构施工前，应根据设计要求和施工方案进行必要的施工验算。
1. 预制构件在脱模、吊运、运输、安装等环节的施工验算，应将预制构件自重乘以
脱模吸附系数或动力系数作为等效荷载标准值，并应符合下列规定：
(1) 脱模吸附系数宜取为
1. 50, 并可根据预制构件和模具表面状况适当增减，复杂
情况时，可根据试验确定吸附系数取值；
(2) 预制构件吊运、运输时，动力系数可取1. 50; 预制构件翻转及安装过程中就位、
临时固定时，动力系数可取1. 20 。当有可靠经验时，动力系数可根据实际受力情况和安
全要求适当增减。
2. 深化设计中预制构件的施工验算应验算下列内容：
(1) 预制构件正截面边缘的混凝土法向压应力；
(2) 预制构件正截面边缘的混凝土法向拉应力；
(3) 对于施工过程中允许出现裂缝的预制混凝土构件，其正截面边缘混凝土法向拉应
力限值可适当放松，但需验算开裂截面处受拉钢筋拉应力。具体验算公式与系数选取应符
合现行国家标准《混凝土结构工程施工规范》GB 50666 的有关规定。
3. 预制叠合构件尚应符合现行国家标准《混凝土结构设计标准》
GB/T 50010 的有关
规定。
4. 预制构件施工阶段验算应对预埋件进行验算，预埋吊件及施工临时支撑的施工安
全系数不应低千以下要求：临时支撑安全系数不低千2. 0, 临时支撑连接件及预制构件中
用于连接临时支撑的预埋件安全系数不低于3. o, 普通预埋吊件安全系数不低千4. o, 多
用途预埋吊件安全系数不低千5.0 。具体验算公式与系数选取应符合现行国家标准《混疑
土结构设计标准》
GB/T 50010 、《钢结构设计标准》
GB 50017 和《混凝土结构工程施工
规范》GB 50666 的有关规定。
19. 2. 4
深化设计确认
预制构件深化设计工作宜由装配式建筑施工图设计单位进行设计，当由其他单位进行
深化设计时，深化设计提交资料必须经由施工图设计单位审核确认，并由建设单位组织设
计、生产、施工、监理各方进行图纸会审后，方可用千预制构件的生产与加工。深化设计
文件与资料应按规定的相关条款要求归档保存。

--- PDF页3114 ---
588 
19 
装配式混凝土工程
19.2.5 
深化设计质量管控
装配式建筑深化设计应严格执行自检、校对、审核和审定四级审查的制度。
19.2.5.1 
自检
深化设计人员在完成设计文件之后应进行自检，检查有无错漏碰缺的问题，专业之间
有无矛盾冲突，并及时进行调整与修改完善。
19. 2. 5. 2 
校对
在完成自检的基础上，还要完成设计人员互检校对，校对内容包括但不限于以下
内容：
］．预制构件截面规格、材质是否符合设计的要求；
2. 是否符合规范、规程等技术标准的要求；
3. 尺寸和标注是否正确，是否有遗漏。
19. 2. 5. 3 
审核
在完成校对工作的基础上，由深化设计专业负责人完成审核工作，审核内容包括但不
限于以下内容：
1. 深化设计的结构方案是否与施工图设计要求相一致；
2. 主要预制构件的模板、配筋、预留预埋是否符合施丁图设计文件要求；
3. 连接部位关键节点是否符合施工图设计文件要求，是否满足现行规范、规程等技
术标准的要求；
4. 主要图纸内容、图纸数量是否有遗漏；
5. 深化设计图纸表达、图纸格式是否符合相关现行标准要求。
19.2.5.4 
审定
审定丁作由深化设计单位总工程师或相同级别工程师负责，审定内容包括但不限千以
下内容：
1. 深化设计是否符合设计任务书要求；
2. 结构体系、结构布置是否符合施工图设计以及现行规范、规程的要求；
3. 深化设计图纸数量、图纸表达、图纸格式是否符合要求。
19. 3
预制构件生产
19. 3. 1 
常用预制混凝土构件
预制混凝土构件一般分为市政类预制构件和房建类预制构件或者分为预应力预制混凝
土构件和普通预制混凝土构件。
房建类预制构件一般分为预制楼板、预制墙板、预制外挂墙板、预制梁、预制柱、预
制阳台、预制空调板等。
常见预制混凝土构件分类与应用范围参见表19-5 。

--- PDF页3115 ---
19.3 
预制构件生产
589 
常见预制混凝土构件分类与应用范围
表19-5
应用范围
类别
名称
混凝土装配整体式
混凝土全装配式
框架
剪力墙
框剪
筒体
框架
薄壳
悬索
单层
无梁板
钢结构
结构
结构
结构
结构
结构
结构
结构
厂构
结构
实心板
v 
✓ 
v 
v 
v 
v 
空心板
✓ 
✓ 
✓ 
v 
✓ 
✓ 
衍架钢筋叠合板
✓ 
v 
✓ 
v 
✓ 
楼板
预应力空心板
v 
v 
✓ 
✓ 
V 
✓ 
v 
✓ 
预应力叠合肋板
✓ 
v 
V 
✓ 
v 
预应力双T 板
v 
v 
v 
预制夹心复合墙板
v 
墙板
双面叠合墙板
V 
预制内墙板
✓ 
✓ 
预制装饰外墙板
v 
整间外挂墙板
v 
v 
✓ 
v 
v 
横向外挂墙板
✓ 
✓ 
✓ 
v 
v 
外挂墙板
竖向外挂墙板
✓ 
✓ 
✓ 
v 
✓ 
非线性外挂墙板
v 
v 
v 
v 
V 
暗柱暗梁墙板
✓ 
v 
v 
框架墙板
暗梁墙板
✓ 
梁
v 
✓ 
v 
v 
T 形梁
v 
✓ 
凸梁
✓ 
✓ 
叠合梁
v 
✓ 
✓ 
v 
梁
连梁
✓ 
✓ 
v 
✓ 
带挑耳梁
✓ 
✓ 
v 
U 形梁
✓ 
v 
v 
✓ 
连筋式叠合梁
✓ 
✓ 
✓ 
矩形柱
v 
v 
v 
v 
L 形扁柱
v 
v 
v 
v 
U 形扁柱
v 
v 
v 
✓ 
柱
带翼缘柱
v 
✓ 
v 
✓ 
跨层方柱
v 
v 
v 
v 
跨层圆柱
v 
v 
圆柱
✓ 
✓ 
✓ 
✓ 
空心柱
✓ 
V 
v 
v 
楼梯板
V 
v 
v 
v 
✓ 
v 
v 
✓ 
✓ 
✓ 
叠合阳台板
v 
✓ 
v 
v 
杯形基础
V 
v 
v 
✓ 
v 
其他预
全预制阳台板
v 
✓ 
✓ 
v 
v 
制构件
空调板
✓ 
v 
✓ 
✓ 
v 
整体飘窗
✓ 
✓ 
v 
✓ 
遮阳板
✓ 
✓ 
✓ 
v 
v 
轻质内墙隔板
v 
✓ 
✓ 
✓ 
v 
V 
✓ 
v 
✓ 
v 
女儿墙板
✓ 
✓ 
✓ 
✓ 

--- PDF页3116 ---
590 
19 
装配式混凝土工程
19.3.2
模具
预制混凝土构件制作的精度控制，模具是一个重要组成部分。模具制作应尺寸准确，具有
足够的刚度、强度和稳定性，严密、不漏浆，构造合理，符合钢筋入模、混凝土浇捣和养护等
要求，且在过程控制、调节及重复、多次使用中，能够始终处千尺寸正确和感官良好状况。
预制混凝土构件模具现有的模具的体系可分为：可采用独立式模具和大底模式模具
（即底模可公用，只加工侧模具）。以钢模为主，面板主材宜选用Q235 钢板，支撑结构可
选型钢或者钢板，规格可根据模具形式选择，应满足以下要求：
1. 模具应具有足够的承载力、刚度和稳定性，保证在预制混凝土构件生产时能可靠
承受浇筑混凝土的重量、侧压力及工作荷载。
2. 模具应支、拆方便，且应便于钢筋安装和混凝土浇筑、养护。
3. 模具的部件与部件之间应连接牢固；预制构件上的预埋件均应有可靠固定措施。
4. 模具应便于清理和隔离剂的涂刷；模具每次使用后，必须清理干净。
预制混凝土构件模具设计应注意以下要点：
1. 外墙板和内墙板模具防漏浆设计
预制混凝土构件三面都有外漏钢筋，侧模处需开对应的豁口，数显较多，造成拆模困
难。为了便千拆模，豁口开得大一些，用橡胶等材料将混凝士与边模分离开，从而大大降
低了拆卸难度。
2. 边模定位方式
边模与大底模通过螺栓连接，为了快速拆卸，宜选用Ml2 的粗牙螺栓。在每个边模
上设置3~4 个定位销，以更精确地定位。连接螺栓的间距控制在500~600mm 为宜，定
位销间距不宜超过1500mm 。
3. 预埋件定位
预制混凝土构件预埋件较多，且精度要求很高，需在模具上精确定位，有些预埋件的
定位在大底模上完成，有些预埋件不与底模接触需要通过靠边模支撑的吊模完成定位。吊
模要求拆卸方便，定位唯一，以防止错用。
4. 模具加固
对模具使用次数必须有一定的要求，故有些部位必须要加强，一般通过肋板解决，当
楼板不足以韶决时可把每个肋板连接起来，以增强整体刚度。
预制混凝士构件模具的使用设计应注意以下要点：
1. 编号：巾于每套模具被分解得较零碎，需按顺序统一编号，防止错用。
2. 组装：边模上的连接螺栓和定位销一个都不能少，必须紧固到位。为了预制混凝
土构件脱模时边模顺利拆卸，防漏浆的部件必须安装到位。
3. 吊模等丁装的拆除：在预制混凝土构件蒸汽养护之前，要把吊模和防漏浆的部件
拆除。选择此时拆除的原因为吊模好拆卸，在流水线上，不占用上部空间，可降低蒸养窑
的层高。混凝土几乎还没强度，防漏浆的部件很容易拆除，若等到脱模的时候，混凝土的
强度已到20MPa 左右，防漏浆部件、混凝土和边模会紧紧地粘在一起，极难拆除。所以
防漏浆部件必须在蒸汽养护之前拆掉。
4. 模具的拆除：当预制混凝土构件脱模时，首先将边模上的螺栓和定位销全部拆卸掉，

--- PDF页3117 ---
19.3 
预制构件生产
591 
为了保证模具的使用寿命，禁止使用大锤。拆卸的工具宜为皮锤、羊角锤、小撬棍等工具。
5. 模具的养护：在模具暂时不使用时，需在模具上涂刷一层机油，防止腐蚀。
19.3.3 
预制混凝土构件生产工艺流程
预制混凝土构件生产是以钢筋、混凝士、保温材料、装饰材料、各种材质的埋件、电
器水暖材料、门窗材料等为主要原料，在模台上装配模具、装配预埋配件、安装钢筋骨架
及混凝土的浇筑、振捣，经过养护后进行脱模吊装，从而完成预制混凝土构件的生产。
预制混凝土构件生产的主要工艺流程包括：模台、模具清理与组装，涂刷脱模剂及缓
凝剂，钢筋骨架加工、入模，预埋件安装，混凝土浇筑、振捣及表面处理，混凝土养护，
预制构件脱模，粗糙面处理（图19-1) 。
模台、模具清理
模具组装
脱模剂、缓凝剂
钢筋骨架加工
钢筋骨架入模
预埋件安装
整改
混凝土浇筑、振捣
制作试块
收面、静养
养护
标识、脱模、起吊
Y 
粗糙面处理
装车运输
报废
图19-1
预制构件制作基本流程图

--- PDF页3118 ---
592 
19 
装配式混凝土工程
19.3.4 
预制混凝土构件生产主要工序
19.3.4.1 
模具清理与组装
预制混凝土构件生产前应首先进行模台清理工作，经过机械清洁后，模具表面如仍有
残留物，需进行人工辅助清理，最终模具表面应尤明显的混凝土固化后留下的印记、密封
胶的残留物、锈蚀痕迹及其他影响模具表面质晕的残留物，接近模具本色。
模具组装应根据模具的标准化程度和结构特点，采用机械作业或人工作业。模具的安
装与固定，应平直、紧密、不倾斜、尺寸准确。模具组装完成后，应进行几何尺寸检测，
检测标准参见表19-6 。出现检测值超差，要马上进行修正，在模具组装质最未合格前不
得进入下一道工序。
预制构件模具尺寸的允许偏差和检验方法
表19-6
项次
检验项目、内容
冬6m
1 
长度
>6m 且~12m
>12m 
2 
宽度、高
墙板
（厚）度
其他预制构件
3 
对角线差
4 
侧向弯曲
5 
翘曲
6 
底模表面平整度
7 
组装缝隙
8 
端模与侧模高低差
9 
门窗口位置偏移
注：
L 为构件长边的长度
(mm) 。
19.3.4.2 涂刷缓凝剂及脱模剂
1. 脱模剂喷涂
允许偏差
(mm)
检验方法
1, —2 
2, —4 
用尺散平行预制构件高度方向，取其中偏
差绝对值较大处
3, -5 
1, —2 
用尺测量两端或中部，取其中偏差绝对值
2, —4 
较大处
3 
用尺量纵、横两个方向对角线
L/1500, 且圣5
拉线，用尺量测侧向弯曲最大处
L/1500 
对角线拉测量交点间距离值的两倍
2 
用2m 靠尺和塞尺测量
1 
用塞片或塞尺量
1 
用尺星测
2 
钢尺测措
在脱模剂喷涂前，应确认模台表面清理质扯符合脱模剂的喷涂要求，不得影响脱模剂
的使用性能。采用压力喷壶喷涂或滚筒刷滚涂，均匀喷涂模台面板。脱模剂宜选择水性脱
模剂（除非有特殊要求），按1 : 5,...___, 1 : 3 的比例进行配制。水性脱模剂喷涂5min 后，变
换喷涂纵横方向再补喷一次以防止漏喷。不易喷涂到的阴阳角处用干净的抹布沾涂脱模剂
进行涂抹。脱模剂喷涂要均匀，不得有流淌、积液现象，各个喷涂部位不得有过多、过厚
脱模剂。喷涂脱模剂操作后，应自然諒千15,...___,20min 使脱模剂成膜方可进行混凝土浇筑。
2. 缓凝剂涂刷
缓凝剂直接涂刷或喷涂在所需模具的面板上。混凝土缓凝剂一般要求涂膜厚度为
0. 2,...___,0. 5mm。缓凝剂常温下用量为
0. 15 ,____,O. 35kg/m2 。具体用最根据要求的刻蚀深度、
拆模时间与作业温度等因素经试验确定。涂刷应均匀，不流淌，对阴阳角等部位采用抹布
等方式涂抹，自然諒干15,...___,20min 使缓凝剂成膜方可进行混凝土浇筑。

--- PDF页3119 ---
19. 3 
预制构件生产
593 
19.3.4.3 
钢筋骨架组装
钢筋骨架组装分为钢筋骨架整体入模和钢筋半成品模具内绑扎两种方式。应根据钢筋
作业区面积、预制构件类型、制作工艺要求等选择钢筋组装方式。
1. 钢筋骨架整理入模
钢筋骨架应绑扎牢固，防止吊运入模时变形或散架。钢筋骨架整体吊运时，宜采用吊
架多点水平吊运，避免单点斜拉导致骨架变形。钢筋骨架吊运至工位上方，宜平稳、缓慢
下降至距模台300~500mm 处，调整好方向后，缓慢下降入模。垫块数最应根据钢筋骨
架刚度确定，一般垫块间距应不大千500mm, 确保底部钢筋不下凹，确保保护层的厚度
符合规范要求。
2. 钢筋半成品模具内绑扎
钢筋半成品模具内绑扎应根据预制构件配筋图，将半成品钢筋按照顺序排布于模具
内，并确保各类钢筋位置正确。单层网片宜先绑四周再绑中间，绑中间时应在模具上搭设
挑架；双层网片宜先绑扎底层再绑面层。面层网片应满绑，底层网片可四周两档满绑，中
间间隔呈梅花状绑扎，但不得存在相邻两道未绑现象。
钢筋骨架组装完成后要进行质量检测，检测标准参见表19-7, 如有超差，需要立即
处理，在质最合格前不能进入下一道工序。
钢筋骨架安装检测标准
表19-7
项目
允许偏差
(mm)
检验方法
长、宽
土5
钢尺检查
钢筋网片
网眼尺寸
土10
钢尺量连续三档，取最大值
长
—5, 0 
钢尺检查
宽
土5
钢尺检查
高（厚）
士5
钢尺检查
主筋间距
±10 
钢尺量两端，中间各一点
钢筋骨架
主筋排距
土5
钢尺量两端，中间各一点，
雒筋间距
士10
取最大值
钢筋弯起点位置
15 
钢尺检查
端头不齐
5 
钢尺显连续三档，取最大值
19.3.4.4 
预埋件安装
预埋件安装应按照图纸的要求进行安装。较大的预埋件应先千钢筋骨架入模或与钢筋
骨架一起入模。预埋件安装应符合下列要求：
1. 预埋件安装前应核对类型、品种、规格、数量等，不得错装或漏装。
2. 应根据工艺要求和预埋件的安装方向正确安装预埋件，倒扣在模台上的预埋件应
在模台上设定位杆，安装在侧模上的预埋件应用螺栓固定在侧模上，在预制构件建筑面上
的预埋件应采用工装挑架固定安装。
3. 安装预埋件宜遵循先主后次、先大后小的原则。
4. 预埋件安装应牢固且防止位移，安装的水平位置和垂直位置应满足设计及规范要
求（表19-8) 。

--- PDF页3120 ---
594 
19 
装配式混凝土工程
5. 底部带孔的预埋件，安装后应在孔中穿入规格合适地加强筋，加强筋的长度应在
预埋件两端各露出不少千150mm,
防止加强筋在孔内左右移动。
6. 预埋件应逐个安装完成后再一次性紧固到位。
预埋件安装完毕后依据图纸对预埋件规格型号、安装位置、开孔方向、吊点位置进行
自检，检查核对尤误后进行绑扎标识，将预制构件信息标码牌绑扎千钢筋出筋较为明显的
位置。
模具上预埋件、预留孔洞安装允许偏差
表19-8
项次
检验项目
允许偏差
(mm)
检验方法
预埋钢板、建筑
中心线位置
用尺址测纵横两个方向的中心线位
1 
幕墙用槽式预埋
~3 
置，取其中较大值
组件
平面尚差
+2 
钢直尺和塞尺检查
预埋管、电线盒、电线管水平和垂直方
2 
向的中心线位置偏移、预留孔、浆错搭接
冬2
用尺量测纵横两个方向的中心线位
预留孔（或波纹管）
置，取其中较大值
3 
插筋
中心线位置
冬3
用尺扇测纵横两个方向的中心线位
置，取其中较大值
外露长度
10, 0 
用尺量测
4 
吊环
中心线位置
,,;;;3 
用尺景测纵横两个方向的中心线位
置，取其中较大值
外露长度
~5, 0 
用尺晕测
5 
预埋螺栓
中心线位翌
冬2
用尺量测纵横两个方向的中心线位
置，取其中较大值
外露长度
0~5 
用尺显测
6 
预埋螺母
中心线位置
炙2
用尺量测纵横两个方向的中心线位
置，取其中较大值
平面倘差
+1 
钢直尺和塞尺检杳
中心线位置
炙3
用尺量测纵横两个方向的中心线位
置，取其中较大值
7 
预留洞
尺寸
0~3 
用尺量测纵横两个方向的中心线位
置，取其中较大值
灌浆套筒中心线位詈
冬1
用尺量测纵横两个方向的中心线位
置，取其中较大值
8 
灌浆套筒及连接钢筋
连接钢筋中心线位置
冬1
用尺掀测纵横两个方向的中心线位
置，取其中较大值
连接钢筋外露长度
0 
5 
用尺员测
19.3.4.5 
隐蔽验收
在浇筑混凝土之前，应检查和控制模具、钢筋、保护层厚度和预埋件等的型号规格、
数量及位置，其偏差值应符合现行国家标准《装配式混凝土建筑技术标准》
GB/T 51231 

--- PDF页3121 ---
19.3 
预制构件生产
595 
的规定。同时应检查模具拼缝的密合情况，隐蔽工程检查应重点检查如下内容包括：
1. 钢筋骨架中钢筋的牌号、规格、数量、位置、间距符合设计及规范要求。
2. 预埋件、预留孔洞的规格、数量、位置符合设计及规范要求。
3. 钢筋的混凝土保护层厚度符合设计及规范要求。
4. 预埋线管、线盒的规格、数量、位置及固定措施符合设计及规范要求。
5. 吊点及附加钢筋的位置、数量及尺寸等。
6. 模具组装精度符合偏差要求。
7. 隐蔽工程检查应留存检查记录，如果有影像要求，要进行拍照和录像。
19.3.4.6 
混凝土浇筑振捣
在混凝土浇筑前，应对混凝土坰落度进行检测。根据测试的混凝土坰落度的数值，调
整布料机纵向行走速度和下料速度，确保浇筑过程能够有效控制混凝土的均匀性、密实性
和整体性。混凝土浇筑还应符合下列要求：
1. 混凝土浇筑应均匀连续，从模具一端开始向另一端浇筑。
2. 混疑土倾落高度不宜超过600mm 。
3. 混凝土浇筑应连续进行，且应在混凝土初凝前全部完成。
4. 混凝土应边浇筑边振捣，根据实际情况可调节振捣频率和振捣时间。
5. 冬季混凝土入模温度不应低于5°C 。
混凝土振捣宜采用机械振捣方式成型；振捣设备应根据混凝土的品种、预制构件的规
格和形状等因素确定，应制定振捣操作规程。当采用振动棒时，混凝土振捣过程中应避免
触碰钢筋骨架、饰面材料和预埋件。
混凝土振捣过程中应随时检查模具有无漏浆、变形或预埋件有尤移位等现象。有平面
和立面的转角预制构件，要先浇筑、振捣平面部位，待平面浇筑位置达到立面底部时，再
浇筑、振捣立面部位。
当混凝土不再下沉，边角无空隙，表面泛浆完整，混凝土表面基本形成平面，不再冒
出气泡时，视为振捣密实完成。振捣密实完成后，检查混凝土四边的厚度与结构层模具高
度差值。如果混凝土不足，要进行补充浇筑振捣，多余的混凝土及时清理，完成后对表面
进行找平，确保混凝土面与结构层模具保持同一平面。
19. 3. 4. 7 
混凝土表面处理
当混凝土振动完成后，应立即用刮杠通对浇筑面刮平、整平，再用抹子在混凝土表面
抹面一次，对预制构件表面进行粗平。粗平后，应进行预养护。预制构件预养护时间根据
气温条件和工厂实际状况宜选择在1. 5~2. 5h, 预养护温度控制在30~40°C, 预养护采用
蒸汽加热养护方式。根据车间温度也可以进行常温预养护。预养护完成后，混凝土应完成
初疑。
预制构件完成预养护后，应根据预制构件表面要求进行表面处理。表面处理过程中，
应确保混凝土不能堵塞穿墙孔洞，确保穿墙洞口的完整性。对预埋螺母的防护尤为重要，
在抹面完成后，要对其进行专门检查，保持内螺纹的清洁。在进行收面压光过程中，严禁
向预制构件表面洒水。
19.3.4.8 
混凝土养护
预制构件成型后，需及时养护，防止混凝土产生干缩裂缝或强度降低。预制构件养护

--- PDF页3122 ---
596 
19 
装配式混凝土工程
应符合下列规定：
1. 应根据预制构件特点和生产任务最选择自然养护、自然养护加养护剂或加热养护
方式。
2. 混凝土浇筑完毕或压面工序完成后应及时覆盖保湿，脱模前不得揭开。
3. 涂刷养护剂应在混凝土终凝后进行。
4. 加热养护可选择蒸汽加热、电加热或模具加热等方式。
5. 加热养护制度应通过试验确定，宜采用加热养护温度自动控制装置。宜在常温下
预养护z,__,6h,
升、降温速度不宜超过20°C/h, 最高养护温度不宜超过70°C 。预制构件
脱模时的表面温度与环境温度的差值不宜超过25°C 。
6. 夹心保温外墙板最高养护温度不宜大于60°C 。
19.3.4.9 
预制构件脱模
在预制构件进行养护作业后，强度达到脱模要求后进行脱模作业。
在模具拆除过程中，避免使用铁锤，优先采用橡胶锤或其他专用拆模工具。拆除后的
模具应进行清理和检查，损伤及变形严重的要进行修理，恢复精度要求。模具清理完成后
要按照模具规格、成套边模统一存放，根据排产计划进行回传或进行缓存。模具拆除后，
对所有螺栓、磁盒及其他工装进行归类存放。
预制构件脱模可采用侧立脱模和平吊式脱模。对墙体类预制构件优先采用侧立脱模，
采用固定模台生产方式生产预制构件时，采用平吊脱模方式，平吊应另设平面吊点，严禁
利用行车吊挂端面吊点在模台上直接侧立脱模。起吊方式应遵循相应的安全作业规程，优
先采用专用吊具起吊预制构件，采用钢丝绳或环链脱模起吊时，钢丝绳或环链的长度应能
保证脱模起吊过程中与平面的夹角不宜小千60°' 不应小于45°0
19. 3. 4. 10 
预制构件结合面处理
建筑预制构件与后浇混凝土结合的界面称为结合面，具体可为粗糙面或键槽两种形
式。结合面质量直接影响结构连接质最，进场时应进行专项检查验收。设计文件会对结合
面提出具体要求，应以此作为验收依据。
预制混凝土构件粗糙面的生产工艺应根据设计要求选用，可以为水洗、拉毛、凿毛、
模具成型等。水洗工艺采用缓凝剂涂抹千模具表面，脱模后进行水洗；拉毛工艺作业在混
凝土表面处理作业时完成；凿毛工艺为使用凿毛机在预制构件表面加工出粗糙面；模具成
型工艺是采用泡沫模、花纹钢板模具成型粗糙面的方式。
19.3.5 
钢筋析架叠合板生产
19. 3. 5. 1 
生产工艺流程
钢筋析架叠合板生产工艺如图19-2 所示。
19.3.5.2 
生产操作要点
1. 模具组装
钢筋衔架叠合板模具主要有分体式双层模具和单层开口模具两种。分体式双层模具分
为底层模具组装和上层模具组装两部分。底层模具组装时，从模台长度方向的侧面开始组
装模具，预留磁盒位置，定位边模位置（边模应与模台长边保持平行），采用磁盒对模具
进行固定，固定数量根据模具的长度确定，不应少于三点。应确保模具安装面与模台表面

--- PDF页3123 ---
析架钢筋制作
II 钢筋网片制作
I
I 模台、模具清理
钢筋骨架制作
整改
底层模具组装
脱模剂喷涂
钢筋骨架入模
上层模具组装
预埋件、水电管
线安装
混凝土浇筑、振捣
抹平、静养
拉毛
养护
标识、脱模、起吊
入库储存
装车运输
19. 3 
预制构件生产
597 
制作试块
间条件养护
抗压强度测试
Y 
Y 
N 
报废
图19-2
钢筋柜架叠合板生产工艺流程图
保持紧密接触，不应出现起拱、翘起现象（也可以全部或部分采用螺栓固定）。
双层模具采用三层结构，底模以螺栓或磁盒固定在模台上，摆放钢筋网片，调整网片
的位置后安装上层模具，上层模具与密封材料粘结在一起，调整上层模具的位置，对齐上
下层模具螺栓孔，装配螺栓，连接紧固上下层模具。
常规单层开口模具与预制构件是一一对应的，每个边模都按照预制构件的出筋尺寸开
口，在将模具组装完成后，直接摆放钢筋网片，网片依靠模具开口定位，为防止混凝土浇

--- PDF页3124 ---
598 
19 
装配式混凝土工程
筑振捣过程中漏浆，造成叠合板质量缺陷，宜采用专用橡胶材质的成型插板对出筋开口进
行密封，确保不漏浆。
2. 混凝士拉毛
在完成混凝土浇筑振捣后，根据应根据当日混凝土配合比、坰落度、气温及空气湿度
等综合因素控制静停时间，确保在混凝士初凝后、终凝前完成拉毛作业。
在静停时间到达后，进行拉毛作业，拉毛作业优先采用机械式作业，拉毛时不应将粗
骨料带出。拉毛后预制构件表面粗糙面的凹凸程度差值不应小于4mm,
面积不小于板面
积的80% 。
19.3.5.3 
生产控制要点
1. 模具精度和组装精度
(1) 模具组装前，应检查模具的变形量，对变形严重应进行修理或更换。
(2) 在模具组装后在检测长宽尺寸后，还应重点检测对角线尺寸，确保预制构件的尺
寸偏差要求。
2. 保护层厚度
(1) 保护层垫块宜采用能够与钢筋锁紧的塑料类垫块，不易造成脱落、移位等现象而
失去支撑作用。
(2) 垫块数址、间距应满足钢筋限位及控制变形要求。
3. 吊点位置钢筋加固及位置标识
(1)
吊点附加钢筋的位置、数量及尺寸等应符合设计要求。防止预制构件脱模时吊点
处预制构件结构损伤。
(2)
吊点位置的标识，应便千识别，不易被污染。防止脱模时吊点位置不准确，造成
预制构件损坏。
4. 抗裂措施
(1) 严格控制原材料质量，制定有效措施防止砂石材料质量不稳定。
(2) 生产过程中严格控制混凝上配合比，严禁在振捣及表面处理时任意加水。
(3) 设计无特殊要求，钢筋衔架叠合板脱模及出厂强度不得低千标准及设计要求。
(4) 钢筋柜架叠合板应按吊装、存放的受力特征选择卡具、索具、托架等吊装设备和
固定措施。
(5) 钢筋衔架叠合板储存和运输宜平放，上下层间垫块的位置和数鼠，应严格按照操
作要点设置。
19.3.6 
预制夹心复合墙板
19. 3. 6. 1 
生产工艺流程
预制夹心复合板生产工艺流程如图19-3 所示。
19.3.6.2 
生产操作要点
1. 结构层钢筋安装要点
(1) 灌浆套简定位，确保套筒与模具紧密接触、定位准确，套筒端面与模具面板间隙
小千1.5mm 。采用全灌浆套筒时，在组装时要严格遵守全灌浆套筒组装作业规程，不得
缺漏配件。套筒内钢筋长度一致。

--- PDF页3125 ---
混凝土浇筑、振捣＇
N 
模台、模具消理
t 
内叶墙模具组装
脱模剂、缓凝剂喷涂
钢筋骨架入模
预埋件安装
混凝土浇筑、振捣
收面、静养
1脱模剂、缓凝剂喷叶一一寸外叶墙匮具组装
I 保温层裁切、标识卜—一-
保温层铺设
拉结件安装
t 
钢筋网片入模
t 
混凝土浇筑、振捣
, 
收面、养护
t 
标识、脱模、起吊
粗糙面处理
19.3 
预制构件生产
599 
图19-3
预制夹心复合板生产工艺流程图
(2) 灌浆管一端安装固定在套筒上；另一端利用工装固定牢靠，确保整齐度。
(3) 外伸筋定位封堵，模具开口处封堵件，宜优先采用成型橡胶封堵件，保证钢筋定
位准确、封堵严密。
2. 保温板铺装及安装拉结件
(1) 在底层混凝土浇筑后，应马上进行保温板铺装。
(2) 保温板应在指定的区域根据图纸要求进行裁剪、拼接、打孔、编号等作业后，按
照预制构件编码转运至铺装工位，在工位按照预制构件编号进行铺设。
(3) 保温板铺设应紧密，保温板间缝隙不大千2mm,
大于2mm 的保温板缝隙，缝隙
空间应用保温材料填补密实，防止浇筑时渗入水泥浆，在铺设保温板时，作业人员不得踩

--- PDF页3126 ---
600 
19 
装配式混凝土工程
踏已铺装完成的保温板上。
(4) 拉结件按照巳打的孔洞插装，拉结件的布置点应分布整齐，根据图纸要求位置偏
差不应超过50mm,
间距不超过500mm 。拉结件穿过保温材料处应用保温材料填补密实。
(5) 在混凝土浇筑完成到保温板及拉结件组装完成，时间不宜超过30min,
这一作业
过程确保混凝土处千可塑状态，使混凝土对拉结件有足够的握裹力。
19.3.6.3 
生产控制要点
1. 模具精度和组装精度
(1) 模具组装前，应检查模具的变形量，对变形严重应进行修理或更换。
(2) 在模具组装后检测长宽尺寸后，还应重点检测对角线尺寸，确保预制构件的尺寸
偏差要求。
2. 套筒及配件
(1) 钢筋采用套简灌浆连接时，应在构件厂生产前进行钢筋灌浆连接接头的抗拉强度
试验以确定套筒、钢筋及灌浆料三者之间的匹配性，检验结果应符合设计要求和相关现行
标准的规定。
(2) 灌浆套筒及配套材料的性能、数量、规格等指标应符合规范及设计要求。
3. 灌浆套筒安装
(1) 灌浆套筒应与端模固定密封牢固，防止漏浆或偏移。
(2) 灌排浆导管宜硬质导管，防止生产过程中导管扭曲变形。
(3) 灌排浆导管应有防止向灌浆套筒内漏浆的封堵措施。
(4) 全灌浆套筒接头应保证纵向受力钢筋插入深度达到设计规定的措施，且纵向受力
钢筋与套筒之间要有防漏浆措施。
4. 保温材料及拉结件
(1) 拉结件类别、数量及排版布局应符合设计要求。
(2) 拉结件与保温板安装应严格按照操作规程作业。
(3) 保温板不应在现场进行裁剪拼装，应在固定位置按计划统一进行裁剪、拼接、打
孔。到达现场直接组装，在提高效率的同时，尤其是对拼装质晕起到十分重要的作用。
(4) 应确保保温材料拼缝严密，对超差缝隙密封处理，保温板铺装时应避免人员在上
踩踏。
(5) 拉结件装配应严格遵守“保温拉结件”的使用要求。采取可靠措施保证拉结件位
置、保护层厚度，保证混凝土对拉结件的握裹力，描固可靠。
5. 成型及脱模
(1) 混凝土浇筑时应适当提高坰落度，有利千提高混凝上的振捣密实效果，有利千确
保对FRP 拉结件尾端的握裹力。
(2) 采用正打方式生产时，在外叶板浇筑完成后，不宜采用底部振捣台连同结构层一
起振捣密实的方式，宜采用表面振捣设备完成外叶墙混凝土的振捣密实成型。
(3) 夹心保温墙板宜优先采用翻转机设备完成侧立脱模起吊，不应采用直接利用行车
吊挂端面吊点直接在模台上侧立脱模的方式。
6. 成品保护
(1) 露骨料粗糙面冲洗完成后应对灌浆套筒的灌浆孔和出浆孔进行透光检查，并清理

--- PDF页3127 ---
19. 3 
预制构件生产
601 
灌浆套筒内的杂物。
(2) 钢筋连接套筒、预埋孔洞、吊点应采取防止堵塞的临时封堵措施。
19. 3. 7
双面叠合墙板
19.3.7.1 
生产工艺流程
双面叠合板生产工艺流程如图19-4 所示。
模合模具清理
模台、模具清理
图19-4
双面叠合板生产工艺流程图
19.3.7.2 
生产操作要点
1. 脱模剂喷涂
模台清理完成后，行进到脱模剂喷涂工位，脱模剂喷涂机自动启动，模台在行进的过
程中完成模台表面的脱模剂喷涂。根据生产线的规划布局不同，脱模剂也可以在组模工位

--- PDF页3128 ---
602 
19 
装配式混凝土工程
由摆模机械手完成。
2. 模台画线
在脱模剂喷涂完成后，在模台上画线，画出模具安装的轮廓线、磁盒位置线、埋件位
置线等。
3. 模具组装
根据系统自动完成的每张模台上预制构件的分布和所有模台的排产计划（也可人工干
预），摆模机械手按照预制构件的排产顺序、自动解读预制构件CAD 图纸，由模具库或
模具缓存区拾取相应的边模自动完成组模及锁紧。对千在组模过程中，由千模具模数限
制，没有完全封闭的边角，由人工采用其他方式进行封闭，如木块或保温板等。
对于配置了模具出入库机械手的生产线，模具首先由出入库机械手从模具库内取出放
到模具传输系统上，在模具传输的过程完成模具面板脱模剂喷涂,'到达组模工位，由摆模
机械手拾取到位的模具进行组模。
模具组装偏差要求：长和宽~1. 5mm, 对角线炙2mm, 模具组装缝隙~lmm,
如
果检测后出现偏差超标，控制程序和机械手硬件系统进行适度调整。
4. 保护层支架摆放
根据预制构件保护层厚度要求，选择合适的保护层支架。保护层支架由专用柜架机械
手或关节机械手自动完成摆放。如果底层不采用成刮网片，采用直条钢筋，保护层垫块可
自动套装在直条钢筋上。
5. 网片入模
保护层垫块放置完成后，底层网片由专用的转运设施自动摆放到钢筋内，对于不采用
成型网片而采用直条钢筋的制作方式，由机械手自动完成横向及纵向钢筋的摆放（保护层
垫块直接套装在直条钢筋上）。
6. 柜架钢筋入模
根据预制构件配件要求，析架钢筋经过加工、剪切、传送位置后，由机械手自动完成
柜架钢筋的摆放，柜架钢筋摆放完成后，由人工完成衔架与网片的绑扎。完成网片与衔架
筋的绑扎固定后，在柜架筋上再铺设另外一层成型钢筋网片（也可以摆放直条后绑扎），
与柜架筋绑扎固定。
7. 预埋件组装
在钢筋骨架绑扎固定后装配孔洞、吊点等埋件，埋件组装可依靠激光三维投影定位，
确保埋件规格的正确无误及定位准确。预埋件安装完毕后依据图纸对预埋件规格型号、安
装位置、开孔方向、吊点位置进行自检。
8. 隐蔽工程验收
在浇筑混凝土之前，应检查和控制模板、钢筋、保护层和预埋件等的型号规格、数最
及位置，其偏差值应符合现行国家标准《混凝土结构工程施工质措验收规范》
GB 50204 
的规定。同时应检查模板支撑的稳定性以及模板接缝的密封情况，模板和隐蔽工程项目应
分别进行预检和隐蔽验收，符合要求后，方可进行浇筑。
9. 第一次混凝土浇筑
混凝土浇筑前应对朗落度进行检测，布料机根据预制构件的儿何形状和重量，调整走
行速度、下料速度及重量，自动完成布料。应采用试验确定振捣频率和对应时间，振捣至

--- PDF页3129 ---
19. 3 
预制构件生产
603 
模板内的混凝土不再下沉、边角无空隙、表面基本形成水平面、表面泛浆、不再冒出气泡
时即可认为已达到沉实饱满的要求，完成预制构件振捣密实。振捣后应检查混凝土的表面
高度与模板高度的差额，高度值偏差应不大于士2mm 。
10. 上叶板养护
浇筑振捣完成后的上叶板进入养护窑通道，码跺机自动运行将其取出放入立体提养护
窑内相应的仓位，立体养护窑内温湿度自动检测和自动控制。预制构件养护应严格遵守相
关的养护程序。
11. 底板制作
底板制作时间根据排产计划确定，排产计划要确保底板混疑土浇筑完成后的时间及模台
循环的顺序与上叶板完成养护并出窑的时间与模台顺序一致（自动排产及生产线自动运转）。
12. 底板混凝土浇筑
模具组装完成后，进行组装精度检测，检测合格后，浇筑混凝土。混凝土配置过程
中，骨料最大粒径不应大于20mm 。
13. 叠合振捣
底板浇筑找平完成后进入叠合振捣工位，并且根据叠合墙的设计厚度，安装限位工
装。底板进入叠合振捣工位的同时，上叶板应完成出窑，翻转机完成模台夹持、预制构件
夹紧提升并且进入叠合振捣工位（可适当提前，不宜滞后）。所有前期工作完成后，上叶
板下降与底板叠合，翻转机限位装置与模台限位结合，检测叠合厚度，确认叠合墙厚度符
合要求。叠合完成后，连同翻板机及夹紧装置等进行振捣密实，可采用低频或高频振捣
（复合式振捣台）。振捣完成后，松开预制构件夹紧装置并复位。翻转机复位将空模台再次
送入生产流程中，进行拆模、模台清扫及机械手置模等工序。将底板侧面的限位装置移
除，放入指定位置，并再次对预制构件质最等进行确认。确认尤误后由堆跺机再次送入养
护窑，进行整体叠合墙养护第二次养护。
19. 3. 7. 3 
生产控制要点
1. 钢筋
(1) 析架钢筋与网片要进行绑扎固定，避免造成在混疑土浇筑振捣时柜架移位，间距
偏差严重。
(2) 保护层支架数量及位置及固定要能够保证在混凝土浇筑时网片不下凹，确保保护
层厚度符合要求。
2. 混凝土
(1) 严格混凝土坰落度值，确保混凝土的流动性、和易性。
(2) 严格控制混凝土粗骨料的粒径，最大粒径不应超过规定值。避免影响上、下板插
入叠合。
(3) 严格控制混凝土振捣时间，避免造成离析、漏筋等缺陷。
3. 厚度控制
(1) 上叶板网片与柜架插入底板过程中，要确保插入深度，同时要确保底板保护层厚
度符合要求。
(2) 确保限位装置安装精度，确保上叶板与底板叠合过程中，插入深度均匀，避免叠
合墙厚度不均。

--- PDF页3130 ---
604 
19 
装配式混凝土工程
4. 存储吊运
(1) 双面叠合墙板起吊，必须采用翻板机侧立脱模。
(2) 双面叠合墙应采用直立式存储，宜采用存储、吊运一体的专用存储架，避免多次
挂装作业。
19.3.8 
预制装饰外墙板
19.3.8.1 
生产工艺流程
预制装饰外墙板生产工艺流程如图19-5 所示。
19.3.8.2 
生产操作要点
1. 石材预先处理
(1) 描固件安装
描固件一般分为爪钉和描固螺栓两类，墙体预制构件宜采用爪钉描固。描固件安装工
艺流程包括加工描固孔、清理描固孔、固定描固件。描固件安装应符合下列规定：
1) 描固孔应符合设计要求：打孔作业时，应在石材背面划出铺件定位线，并根据描
件的实际尺寸、预埋深度定出打孔位置，打孔时钻头角度应斜向45°' 孔深20mm (石材
25mm 或30mm) 。
2) 描固件就位前应确保铀固孔清洁，描固孔清理宜选用空气压力吹管。
3) 在孔内植胶后将描件安装到孔内。宜选用环氧树脂胶粘剂填充，环氧树脂胶粘剂
应配比准确、搅拌均匀，并应具备常温流动性。
4) 安装完不锈钢描固拉钩的饰面石材在移动前应确保环氧树脂胶粘剂充分凝固。
(2) 背面涂刷隔离剂
隔离剂的主要目的是杜绝石材直接与混疑土接触而出现表面泛碱现象；能够吸收石材
与混凝土因热膨胀率不同而发生的微小相对变位；预防没有铀固部分石材发生裂缝断裂时
的掉落。所用到的材料一般为树脂胶、防水密封胶、改性硅酮涂料。涂刷完界面剂后，将
石材搁置在干净、整洁的垫木上，諒干。
2. 石材铺装
(1) 衬垫材料宜选用硬质橡胶垫块，且应铺设在饰面石材拼缝处和大块饰面石材
中部。
(2) 饰面石材应按要求铺设在衬垫材料上，拼缝位置和缝宽应准确，缝宽宜为5~
8mm, 且宜用硬质橡胶条控制缝宽。
(3) 填缝材料宜选用聚苯乙烯泡沫条，应用填缝材料填塞拼缝后，再灌注密封胶，密
封胶应溢出拼缝，并宜在饰面石材背面形成25~30mm 宽的密封胶带层；密封胶嵌填应
密实、连续、饱满，并与基层粘结牢固；密封胶表面应平滑，缝边应顺直，不得有气泡、
孔洞、开裂、剥离等缺陷。
(4) 饰面石材与侧模间的缝隙宜采用聚苯乙烯泡沫条封堵，聚苯乙烯泡沫条截面边长
宜为10mm 。
(5) 窗口转角处立面铺设石材时，转角处应铺设硬质橡胶条，确保立面石材与平面石
材缝宽，立面石材长度方向设置20mm X 30mm X 50mm 的石块，以防倾倒，或采用专用
夹具固定。

--- PDF页3131 ---
19. 3 
预制构件生产
605 
模台、模具清理
钢筋网片制作
模具组装
侧模涂刷脱模剂
石材铺设
钢筋骨架入模、
定位
钢筋骨架入模、
定位
N 
Y 
混凝土浇筑、振捣
收面、静养
养护
脱模、表面清洗
饰面石材拼缝处理
入库
装车
运输、交付
图19-5
预制装饰外墙板生产工艺流程图

--- PDF页3132 ---
606 
19 
装配式混凝土工程
3. 饰面石材后处理
饰面石材拼缝宜采用密封胶嵌埴：主要内容包括清理外表面拼缝、粘贴保护胶带、刷
涂密封胶、勾缝、清洁整修：
(1) 密封胶嵌填前应对饰面石材拼缝进行清理，应确保拼缝洁净干燥、深度符合设计
要求；
(2) 保护胶带应沿饰面石材外表面拼缝两侧粘贴，宜在饰面石材边缘形成20mm 宽
的保护胶带条带；
(3) 密封胶应具备良好的耐候性，并应符合设计要求，刷涂时应严格控制用量，胶面
宜低千饰面石材外表面2~3mm,
不得溢出饰面石材外表面；
(4) 勾缝宜单向匀速进行，深度应符合设计要求，完成后应及时清除保护胶带；
(5) 密封胶凝固后应对飞边、毛刺等一般缺陷进行修整；
(6) 在后处理完成后，覆膜保护。
19.3.8.3 
生产过程质量控制要点
1. 原材料
(1) 饰面石材反打工程所用饰面石材的品种、规格、颜色、光泽度、花纹、图案、防
护处理应符合设计要求，饰面石材质量等级、外观质量、饰面石材和混凝土的粘结性能应
符合国家现行标准的有关规定。
(2) 不锈钢描固拉钩的性能指标及检验方法应符合现行国家标准《不锈钢丝》
GB/T
4240 的规定。
(3) 扩底型描栓的性能指标及检验方法应符合现行行业标准《混凝土结构后铀固技术
规程》
JGJ
145 规定。
(4) 填缝材料宜选用聚苯乙烯泡沫条和硬质橡胶条，其性能指标及检验方法应分别符
合现行国家标准《绝热用挤朔聚苯乙烯泡沫塑料
(XPS) 》GB/T 10801. 2 和《硬质橡胶板
和棒规范》
GJB 1257 的规定。
(5) 密封材料应具备良好的粘结能力和耐候性，且宜采用硅酮建筑密封胶和改性硅酮
建筑密封胶，其性能指标及检验方法应符合现行国家标准《石材用建筑密封胶》
GB/T
23261 和《硅酮和改性硅酮建筑密封胶》
GB/T 14683 的规定。
(6) 衬垫材料宜选用硬质橡胶垫块，其性能指标及检验方法应符合现行国家标准《硬
质橡胶板和棒规范》
GJB 1257 的规定。
2. 铀固件安装
(1) 背面描孔作业时应在石材背面划出描件定位线，并根据描件的实际尺寸、预埋深
度定出打孔位置。
(2) 钻孔角度和深度满足安装要求，为防止将石材打穿，可以在钻头指定位置做出标记。
3. 饰面石材铺设
(1) 饰面石材铺设前宜按照控制尺寸和标高在模具上设置标记，并应按照标记固定和
校正饰面石材。
(2) 宜选用门式起重机或人工进行饰面石材铺设，铺设时应确保饰面石材上下左右不
错位，描固件的安放状态应正确配置。
(3) 饰面石材铺设应表面平整、接缝顺直，接缝的宽度应符合设计要求。

--- PDF页3133 ---
19. 3 
预制构件生产
607 
(4) 石材板厚一般为30mm,
也可以为25mm,
背面描孔作业时容易产生打穿或变
色，以及搬运石材时断裂等问题。
19.3.9
成品检验
预制构件断面粗糙化处理完成后应对预制构件外观质扯进行检查。检查内容及标准包
括但不限千表19-9 所示内容。
预制墙板构件外观质量检验标准
表19-9
国标质量要求
检验项目
严重缺陷
一般缺陷
漏筋
预制构件内钢筋未被混凝土
纵向受力钢筋有漏筋
其他构造钢筋和雏筋少扯漏筋
包裹而外露
蜂窝
混凝土表面缺少泥浆而形成
预制构件主要受力部位有
其他部位允许少耿蜂窝
的石子外露
蜂窝
孔洞
孔穴深度和长度均超过保护
预制构件主要受力部位有
不允许
层厚度
孔洞
外形
缺棱掉角、棱角不直、翘曲
预制清水混凝土构件内有影
其他预制混凝士构件有不影响
缺陷
不平等
响使用功能或装饰效果的外形
使用功能的外形缺陷
缺陷
外表
表面庥面、起砂、掉皮、污
具有重要装饰效果的预制清
其他预制混凝土构件有不影响
缺陷
染、门窗框材料划伤
水混凝土构件有外表缺陷
使用功能的外表缺陷
连接部位
预制构件连接处混凝土缺陷
连接部位有影响结构传力性
连接部位有基本不影响结构传
缺陷
及连接钢筋、连接铁件松动
能的缺陷
力性能的缺陷
夹渣
夹有杂物且深度超过保护层
预制构件主要受力部位有
其他部位少械夹渣
厚度
夹渣
裂缝
缝隙从混凝土表面延伸至混
主要受力部位有影响结构性
其他部位有少植不影响结构性
凝土内部
能或使用功能的裂缝
能或使用功能的裂缝
疏松
混凝土中局部不密实
构主要受力部位有疏松
其他部位少鼠疏松
预制构件脱模后应对预制构件几何尺寸进行检测，检测标准参见表19-10 。
预制构件外形尺寸允许偏差及检验方法
表19-10
项次
检查项目
允许偏差
检测方法
(mm) 
<12m 
士5
楼板、梁、柱、
歹12m 且<18m
土10
用尺量测两端及中间部，取其
长度
柜架
中偏差绝对值较大值
~18m 
士20
1 
规格尺寸
墙板
土4
楼板、梁、柱、析架
土5
用尺量测四角和四边中部位置
宽度、高
共8 处，取其中偏差绝对值较
（厚）度
墙板
土4
大值

--- PDF页3134 ---
608 
19 
装配式混凝土工程
续表
项次
检查项目
允许偏差
检测方法
(mm) 
楼板
10 
在预制构件表面，用尺址测两
2 
对角线差
个对角线的长度，取其绝对值的
墙板
5 
差值
楼板、梁、柱、
5 
用2m 靠尺安放在预制构件表
表面平整度
墙板内表面
面上，用模形塞尺量测靠尺与表
墙板外表面
3 
面之间的最大缝隙
楼板、梁、柱
L/750 且
3 
外形
冬20mm
侧向弯曲
拉线，钢尺量最大弯曲处
墙板、衔架
L/1000 且
~20mm 
楼板
L/750 
四对角拉两条线，最测两线交
扭翘
点之间的距离，其值的2 倍为扭
墙板
L/1000 
翘值
中心线位置偏移
5 
用尺址测纵横两个方向的中心
线位置，取其中较大值
预埋钢板
用尺紧靠在预埋件上，用樱形
平面高差
—5, 0 
塞尺量预测埋件平面与混凝土面
的最大缝隙
中心线位置偏移
z 
用尺量测纵横两个方向的中心
4 
预埋部件
预埋螺栓
线位置，取其中较大值
外露长度
~s, 十10
用尺量
中心线位置偏移
2 
用尺量测纵横两个方向的中心
线位置，取其中较大值
预埋套筒、螺母
用尺紧靠在预埋件上，用樱形
平面高差
土5
塞尺量预测埋件平面与混凝土面
的最大缝隙
中心线位置偏移
5 
用尺阰测纵横两个方向的中心
线位置，取其中较大值
5 
预留孔
孔尺寸
土5
用尺扯测纵横两个方向尺寸，
取其中较大值
中心线位置偏移
10 
用尺批测纵横两个方向尺寸，
取其中较大值
6 
预留洞
洞口尺寸、深度
士10
用尺量测纵横两个方向尺寸，
取其中较大值
中心线位置偏移
5 
用尺量测纵横两个方向的中心
7 
预留插筋
线位置，取其中较大值
外露长度
—5, +10 
用尺扯

--- PDF页3135 ---
19.3 
预制构件生产
609 
续表
项次
检查项目
允许偏差
检测方法
(mm) 
8 
吊环、
中心线位置偏移
10 
用尺噩测纵横两个方向的中心
木砖
线位置，取其中较大值
与预制构件表面混凝土高差
10, 0 
用尺量
中心线位置偏移
5 
用尺扯测纵横两个方向的中心
9 
键槽
线位置，取其中较大值
长度、宽度
+s 
用尺措
深度
+10 
用尺量
灌浆套筒中心线位置
2 
用尺量测纵横两个方向的中心
灌浆套筒
线位置，取其中较大值
10 
及连接
用尺量测纵横两个方向的中心
钢筋
连接钢筋中心线位置
2 
线位置，取其中较大值
连接钢筋外露长度
o, +10 
用尺量
注：
L 为构件长边的长度
(mm) 。
检验方法：
］．检查数量：同一班次生产构件，经全数自检合格后，专检抽检不应少于30%, 且
不少于5 件。
2. 检查方法：钢尺、靠尺、调平尺、保护层厚度测定仪检查。
对于出现缺陷（包括一般性缺陷）的预制构件要制定技术处理方案进行修补，重新检
测合格后方可放行，对于产生了严重影响预制构件结构强度等方面的缺陷作报废处理。
19.3.10
预制构件入库
经检验合格（包括修补后复验合格）的预制构件可转运至室外堆场办理入库手续，完
成预制构件入库。预制构件入库应具备完整的预制构件检测资料和质量证明文件，文件资
料应包括但不限于以下内容：
1. 产品合格证；
2. 构件编码标识；
3. 原材料、预埋件合格证及复检报告（批次）；
4. 套筒及拉结件合格证及性能检测试验记录（批次）；
5. 过程检验记录及隐蔽工程验收记录；
6. 构件养护记录；
7. 构件修补技术处理方案；
8. 成品检测资料；
9. 生产企业名称、生产日期、出厂日期；
10. 检验员签字或盖章（可用检验员代号表示）。
19.3.11
预制构件存储
经检验合格（包括修补后复验合格）的墙板可转运至室外堆场进行存储。预制夹心保
温墙板采用直立式存储的方式，采用专用存储工装架，墙板底部放置垫木或胶方垫平，垫

--- PDF页3136 ---
610 
19 
装配式混凝土工程
块等不能损伤保温板，依靠工装架上的夹棍固定墙板。存储时，应按照项目、楼层、规格
型号等进行分类存放，宜在同一侧面进行明显标识，便于查看查找。外露钢筋应采取防弯
折措施，外露金属件应按不同环境类别进行防护或防腐、防锈。钢筋连接套筒、预埋孔洞
应采取防止堵塞的临时封堵措施。
19.3.12
预制构件出库
预制构件装车前应对该批次预制构件的同条件养护混凝土试块进行强度测试，预制构
件出厂强度不低于设计强度的75% 方可装车出库，设计有要求时应按照设计要求执行。
根据安装进度合理安排装车计划及时间，合理安排发车时间以避开限行时间段，做到经
济、安全与效率相兼顾，避免出现超载、超高、超宽等违章情况。墙板装车时宜采用山字
架或A 字架靠放立式运输，在底部放置垫木或胶方，应确保车辆架体受力均匀。装车后
应使用绑带对墙板进行充分固定，绑带与预制构件转角接触的部位增加胶垫或布垫做保
护。车辆司机出厂前应对装车状况进行复查，运输途中严格按照运输计划的路线行驶，保
持安全驾驶，防止超速或急刹车导致交通事故及预制构件损坏。
19.4
预制构件检验
19.4.1 
预制构件过程质量检验
19. 4. 1. 1 
主控项目
］．原材料应按照施工现场的程序，进行见证取样。其中砂石、水泥、混凝土、钢筋、
灌浆套筒、面砖等原材料参照本文件第五章试验与检验。
2. 灌浆套筒生产应符合产品设计要求。
3. 全灌浆套筒的中部、半灌浆套简的排浆孔位置计入最大负公差后的屈服承载力和
抗拉承载力的设计应符合现行行业标准《钢筋连接用灌浆套简》JG 398 的规定。
4. 铸造灌浆套简宜选用球墨铸铁，机械加工灌浆套筒宜选用优质碳素结构钢、低合
金高强度结构钢、合金结构钢或其他经过接头形式检验确定符合要求的钢材。
5. 套筒灌浆料应与灌浆套简匹配使用，钢筋套筒灌浆连接接头应符合现行行业标准
《钢筋机械连接技术规程》
JGJ 107 中1 级接头的规定。
19. 4. 1. 2 
一般项目
1. 灌浆套简
(1) 灌浆套简长度应根据试验确定，且灌浆连接端长度不宜小千8 倍钢筋直径，灌浆
套简中间轴向定位点两侧应预留钢筋安装调整长度，预制段不应小于10mm, 现场装配端
不应小于20mm 。
(2) 灌浆套简剪力槽的数量应符合表19-11 的规定，剪力槽两侧凸台轴向厚度不应小
千2mm 。
连接钢筋直径
(mm)
剪力槽数扯（个）
12~20 
::?,3 
剪力槽数量表
表19-11
22~32 
36~40 
多4
~5 

--- PDF页3137 ---
19.4 
预制构件检验
611 
(3) 机械加［灌浆套筒计入负公差后的最小壁厚应符合表19-12 要求。
灌浆套筒计入负公差后的最小壁厚
表19-12
连接钢筋公称直径
(mm)
12~14 
16~40 
机械加T成型灌浆套筒壁厚
(mm)
2.5 
3 
铸造成型灌浆套筒壁厚
(mm)
3 
1 
(4) 半灌浆套筒螺纹端与灌浆端连接处的通孔直径设计不宜过大，螺纹小径与通孔直
径差不应小千1mm, 通孔的长度不应小于3mm 。
(5) 灌浆套筒进厂（场）时，应抽取灌浆套筒检验外观质最、标识和尺寸偏差，检验
结果应符合现行行业标准《钢筋连接用灌浆套筒》JG/T 398 的有关规定。
检查数扯：以连续生产的同原材料、同类型、同型式、同规格、同批号的不超过
1000 个为一批，姆批随机抽取10% 进行检验。
检验方法：观察，尺量检查，当合格率不低于97% 时，应判定为该验收批合格。
(6) 采用球墨铸铁制作的灌浆套筒，材料应符合现行国家标准《球墨铸铁件》
GB/T
1348 的规定，其材料性能尚应符合表19-13 的规定。
球墨铸铁灌浆套筒的材料性能
表19-13
项目
性能指标
项目
性能指标
抗拉强度Ob (MPa) 
~550 
球化率（％）
彦85
断后伸长率8s (%) 
诊5
硬度
CHEW)
180~250 
(7) 采用优质碳素结构钢、低合金高强度结构钢、合金结构钢加工的灌浆套筒，其材
料的机械性能应符合现行国家标准《优质碳素结构钢》GB/T 699 、《低合金高强度结构
钢》
GB/T 1591 、《合金结构钢》
GB/T 3077 和《结构用尤缝钢管》
GB/T 8162 的规定，
同时尚应符合表19-14 的规定。
各类钢灌浆套筒的材料性能
表19-14
项目
性能指标
屈服强度CJs (MPa) 
泛355
抗拉强度Gb
(MPa) 
彦600
断后伸长率Bs (%) 
~19 
2. 灌浆料
(1) 套筒灌浆料应按产品设计（说明书）要求的用水址进行配制。拌合用水应符合现
行行业标准《混凝土用水标准》
JGJ 63 的规定。
(2) 常温观套筒灌浆料施L 及养护过程中
24h 内灌浆部位所处环境温度不应低于
5°C, 低温型套筒灌浆料施工及养护过程中24h 内灌浆部位所处环境温度不应低于— 5°C 。
(3) 套简灌浆料的性能应符合表19-15 的规定。

--- PDF页3138 ---
612 
19 
装配式混凝土工程
套筒灌浆料的技术性能
表19-15
检测项目
性能指标
初始
诊300
流动度
(mm)
诊280
30min 
ld 
乡35
抗压强度
CMPa)
3d 
~60 
常温型
23d 
~85 
3h 
~0.02 
竖向膨胀率（％）
24h 与3h 的差值
0. 02~0. 5 
氯离子含量（％）
诊0.03
泌水率(%)
。
初始
多300
-5°C 流动度
(mm)
30min 
多260
初始
娑300
8°C 流动度
(mm)
30mm 
诊300
-ld 
彦35
低温刓
抗压强度
CMPa)
-3d 
娑60
—7d+2ld 
诊85
3h 
0. 02~2 
竖向膨胀率
(%l>
24h 与3h 的差值
0. 02~0. 40 
氯离子含量（％）
多0.03
泌水率（％）
。
(4) 灌浆料进场时，应对灌浆料拌合物30min 流动度、泌水率及3d 抗压强度、
28d
抗压强度、
3h 竖向膨胀率、
24h 与3h 竖向膨胀率差值进行检验，检验结果应符合现行标
准的有关规定。
检查数量：同一成分、同一批号的灌浆料，不超过50t 为一批，每批按现行行业标准
《钢筋连接用套筒灌浆料》JG/T 408 的有关规定随机抽取灌浆料制作试件。
检验方法：检查质晕证明文件和抽样检验报告。
3. 模具
对模台清理、脱模剂的喷涂、模具尺寸等做一般性检查；对模具各部件连接、预留孔
洞及埋件的定位固定等做重点检查，允许偏差应符合表19-16 的规定。
模具上预埋件、预留孔洞模具安装允许偏差
表19-16
项次
检验项目
允许偏差
(mm)
检验方法
1 
预埋钢板
中心线位置
3 
用尺措测纵横两个方向的中心线位
置，记录其中较大值
平面倘差
+2 
钢直尺和塞尺检查
预埋管、电线盒、电线管水平和垂直方
2 
向的中心线位置偏移、预留孔、浆错搭接
2 
用尺量测纵横两个方向的中心线位
预留孔（或波纹管）
置，记录其中较大值

--- PDF页3139 ---
19.4 
预制构件检验
613 
续表
项次
检验项目
允许偏差
(mm)
检验方法
中心线位詈
用尺扯测纵横两个方向的中心线位
3 
3 
插筋
置，记录其中较大值
外露长度
o, +10 
用尺量测
中心线位置
用尺量测纵横两个方向的中心线位
3 
4 
吊环
置，记录其中较大值
外露长度
o, +s 
用尺最测
中心线位置
用尺量测纵横两个方向的中心线位
2 
5 
预埋螺栓
置，记录其中较大值
外露长度
o, +5 
用尺最测
中心线位置
用尺量测纵横两个方向的中心线位
2 
6 
预埋螺母
置，记录其中较大值
平面高差
土1
钢直尺和塞尺检查
中心线位置
用尺量测纵横两个方向的中心线位
3 
置，记录其中较大值
7 
预留洞模具
尺寸
o, +3 
用尺量测纵横两个方向尺寸，取其最
大值
灌浆套筒中心线位置
用尺釐测纵横两个方向的中心线位
1 
置，记录其中较大值
8 
灌浆套筒及插筋
用尺趾测纵横两个方向的中心线位
插筋中心线位置
1 
置，记录其中较大值
插筋外露长度
o, +s 
用尺最测
4. 钢筋及预埋件
对钢筋的下料、弯折等做一般性检查；对钢筋数量、规格、连接及预埋件、门窗及其
他部品部件的尺寸偏差做重点检查，并应符合表19-17~表19-19 的规定。
钢筋成品的允许偏差和检验方法
表19-17
项目
允许偏差
(mm)
检验方法
长、宽
土5
钢尺检查
钢筋网片
网眼尺寸
士10
钢尺扯连续三档，取最大值
端头不齐
5 
钢尺检查
长
-5, 0 
钢尺检查
宽
士5
钢尺检查
高（厚）
±5 
钢尺检查
钢筋骨架
主筋间距
士10
钢尺量两端、中间各一点，取最大值
主筋排距
土5
钢尺量两端、中间各一点，取最大值
雏筋间距
土10
钢尺量连续三档，取最大值

--- PDF页3140 ---
614 
19 
装配式混凝土工程
续表
项目
允许偏差
(mm)
检验方法
弯起点位置
15 
钢尺检查
端头不齐
5 
钢尺检查
钢筋骨架
柱、梁
土5
钢尺检查
保护层
板、墙
土3
钢尺检查
预埋件加工允许偏差
表19-18
项次
检验项目
允许偏差
(mm)
检验方法
1 
预埋件铀板的边长
—5, 0 
用钢尺量测
2 
预埋件描板的平整度
1 
用直尺和塞尺量测
长度
~5, +10 
用钢尺最测
3 
描筋
间距偏差
土10
用钢尺量测
门窗框安装允许偏差和检验方法
表19-19
项目
允许偏差
(mm)
检验方法
中心线位置
5 
钢尺检查
描固脚片
外露长度
o, +s 
钢尺检查
门窗框位置
士1.5
钢尺检查
门窗框高、宽
士I. 5 
钢尺检查
门窗框对角线
土1. 5 
钢尺检查
门窗框的平整度
1.5 
靠尺检查
5. 混凝土
对混凝土的制备、浇筑、振捣、养护等做一般检查；对混凝土抗压强度检测及试件制
作、脱模及起吊强度等进行重点检查。
6. 监造环节
(1) 建设单位、监理单位、施工单位应根据各地规定和需求配置驻厂监造人员。
(2) 驻厂监造人员应履行相关责任，对关键工序进行生产过程监督，并在相关质量证
明文件上签字。除有专门设计要求外，有驻厂监造的预制构件可不做结构性能检验。
(3) 驻厂监造人员应根据工程特点编制监造方案（细则），监造方案（细则）中应明
确监造的重点内容及相应的检验、验收程序。
(4) 驻厂监造可按“三控、二管、一协调”的相关要求开展工作，其中重点是质量安
全的管控，并参与进度控制和协调。驻厂监造人员应加强对原材料验收、检测、隐蔽工程
验收和检验批验收，加强对预制构件生产的监理，实施预制构件生产驻场监理时，应加强
对原材料和实验室的监理。
(5) 预制构件生产宜建立首件验收制度。首件验收制度是指结构复杂的预制构件或新
型预制构件首次生产或间隔较长时间重新生产时，生产单位需会同建设单位、设计单位、
施工单位、监理单位共同进行首件验收制度，重点检验模具、预制构件、预埋件、混凝士
浇筑成型中存在的问题，确认该批预制构件生产工艺是否合理，质鼠能否得到保障，共同

--- PDF页3141 ---
19.4 
预制构件检验
615 
验收合格之后方可批量生产。
19.4.2 
预制构件出厂质量控制
19. 4. 2. 1 
主控项目
1. 预制构件出厂时，驻厂监造人员应对所有待出厂预制构件进行详细检验，并在相
关证明文件上签字。没有驻厂监造人员签字的，不得列为合格产品。
2. 预制构件外观质量不应有缺陷，对已经出现的严重缺陷应按技术处理方案进行处
理并重新检验，对出现的一般缺陷应进行修整并达到合格。
3. 驻厂监造人员应将上述过程认真记录并备案。预制构件经检查合格后，要及时标
记工程名称、构件部位、构件型号及编号、制作日期、合格状态、生产单位等信息。
19.4.2.2 
一般项目
1. 预制构件交付的产品质量证明文件应包括以下内容：
(1)
出厂合格证。
(2) 混疑土强度检验报告。
(3) 钢筋套筒等其他预制构件钢筋连接类型的工艺检验报告。
(4) 合同要求的其他质最证明文件。
2. 预制构件尺寸偏差及预留孔、预留洞、预埋件、预留插筋、键槽的位置和检验方
法应符合下列规定：
(1) 预制板类构件尺寸偏差及预留孔、预留洞、预埋件、预留插筋、键槽的位置和检
验方法应符合表19-20 的要求。
预制板类构件外形尺寸允许偏差及检验方法
表19-20
项次
检查项目
允许偏差
(mm)
检验方法
12m 
士5
长度
彦12m 且<18m
土10
用尺批两端及中间部，取其中偏
差绝对值较大值
诊18m
土20
1 
规格尺寸
用尺鼠两端及中间部，取其中偏
宽度
士5
差绝对值较大值
厚度
±5 
用尺散板四角和四边中部位置共
8 处，取其中偏差绝对值较大值
2 
对角线差
在预制构件表面，用尺最测两对
10 
角线的长度，取其绝对值的差值
用2m 靠尺安放在预制构件表面
表面平整度
5 
上，用权形塞尺量测靠尺与表面之
间的最大缝隙
3 
外形
楼板侧向弯曲
L/750 且~20mm
拉线，钢尺量最大弯曲处
扭翘
L/750 
四对角拉两条线，量测两线交点
之间的距离，其值的2 倍为扭翘值

--- PDF页3142 ---
616 
19 
装配式混凝土工程
续表
项次
检杳项目
允许偏差
(mm)
检验方法
中心线位置偏移
5 
用尺僵测纵横两个方向的中心线
位置，记录其中较大值
预埋钢板
用尺紧靠在预埋件上，用樑形塞
平面高差
—5, 0 
尺量预测埋件平面与混凝土面的最
大缝隙
4 
预埋部件
预埋螺栓
中心线位置偏移
2 
用尺量测纵横两个方向的中心线
位置，记录其中较大值
外露长度
—5, +10 
用尺量
在预制构件平面的水平
预埋线
方向中心位置偏差
<20 
用尺最
盒、电盒
与预制构件表面
混凝土高差
-10, 0 
用尺址
中心线位置偏移
5 
用尺量测纵横两个方向的中心线
位置，记录其中较大值
5 
预留孔
孔尺寸
土5
用尺戳测纵横两个方向尺寸，取
其最大值
中心线位置偏移
10 
用尺量测纵横两个方向的中心线
位置，记录其中较大值
6 
预留洞
洞口尺寸、深度
土10
用尺量测纵横两个方向尺寸，取
其最大值
7 
预留插筋
中心线位置偏移
5 
用尺最测纵横两个方向的中心线
位置，记录其中较大值
外露长度
5, +10 
用尺量
8 
吊环、
中心线位置偏移
圣20
用尺最测纵横两个方向的中心线
位置，记录其中较大值
木砖
流出高度
—10, 0 
用尺量
注：
L 为构件长边的长度
(mm) 。
(2) 预制墙板类构件尺寸偏差及预留孔、预留洞、预埋件、预留插筋、键槽的位置和
检验方法应符合表19-21 的要求。
预制墙板类构件外形尺寸允许偏差及检验方法
表19-21
项次
检查项目
允许偏差
(mm)
检验方法
高度
土4
用尺量两端及中间部，取其中偏
差绝对值较大值
1 
规格尺寸
宽度
土4
用尺量两端及中间部，取其中偏
差绝对值较大值
厚度
士4
用尺量板四角和四边中部位置共
8 处，取其中偏差绝对值较大值

--- PDF页3143 ---
19.4 
预制构件检验
617 
续表
项次
检查项目
允许偏差
(mm)
检验方法
2 
对角线差
5 
在预制构件表面，用尺量测两对
角线的长度，取其绝对值的差值
表面
内表面
5 
用2m 靠尺安放在预制构件表面
平整度
上，用樑形塞尺量测靠尺与表面之
外表面
3 
间的最大缝隙
3 
外形
侧向弯曲
L/1000 且,,;;;20
拉线，钢尺最最大弯曲处
扭翘
L/1000 
四对角拉两条线，量测两线交点
之间的距离，其值的2 倍为扭翘值
中心线位詈偏移
5 
用尺歉测纵横两个方向的中心线
位置，记录其中较大值
预埋钢板
用尺紧靠在预埋件上，用模形塞
平面高差
—5, 0 
尺量预测埋件平面与混凝土面的最
大缝隙
4 
预埋部件
预埋螺栓
中心线位置偏移
2 
用尺最测纵横两个方向的中心线
位置，记录其中较大值
外露长度
~5, +10 
用尺量
中心线位置偏移
2 
用尺扯测纵横两个方向的中心线
位置，记录其中较大值
预埋套
筒、螺母
用尺紧靠在预埋件上，用樱形塞
平面高差
±5 
尺量预测埋件平面与混凝土面的最
大缝隙
中心线位置偏移
5 
用尺量测纵横两个方向的中心线
位置，记录其中较大值
5 
预留孔
孔尺寸
土5
用尺量测纵横两个方向尺寸，取
其最大值
中心线位置偏移
10 
用尺量测纵横两个方向的中心线
位置，记录其中较大值
6 
预留洞
洞口尺寸、深度
土10
用尺量测纵横两个方向尺寸，取
其最大值
7 
预留插筋
中心线位置偏移
3 
用尺量测纵横两个方向的中心线
位置，记录其中较大值
外露长度
—5, +10 
用尺址
8 
吊环、
中心线位置偏移
冬20
用尺量测纵横两个方向的中心线
木砖
位置，记录其中较大值
与预制构件表面混凝土釉差
—10, 0 
用尺蜇
中心线位置偏移
5 
用尺储测纵横两个方向的中心线
位置，记录其中较大值
9 
键槽
长度、宽度
+5 
用尺最
深度
+10 
用尺量
注：
L 为构件长边的长度
(mm) 。

--- PDF页3144 ---
618 
19 
装配式混凝土工程
(3) 预制梁柱析架类构件尺寸偏差及预留孔、预留洞、预埋件、预留插筋、键槽的位
置和检验方法应符合表19-22 的要求。
预制梁柱析架类构件外形尺寸允许偏差及检验方法
表19-22
项次
检查项目
允许偏差
(mm)
检验方法
<12m 
士5
长度
~12m 且<18m
土10
用尺量两端及中间部，取其中偏
差绝对值较大值
彦18m
土20
1 
规格尺寸
宽度
±5 
用尺散两端及中间部，取其中偏
差绝对值较大值
高度
士5
用尺量板四角和四边中部位置共
8 处，取其中偏差绝对值较大值
用2m 靠尺安放在预制构件表面
2 
表面平整度
5 
上，用梗形塞尺量测靠尺与表面之
间的最大缝隙
梁柱
L/750 且圣20
3 
侧向弯曲
拉线，钢尺量最大弯曲处
柜架
L/1000 且~20
中心线位詈偏移
5 
用尺量测纵横两个方向的中心线
位置，记录其中较大值
预埋钢板
用尺紧靠在预埋件上，用模形塞
平面高差
—5, 0 
尺最预测埋件平面与混凝土面的最
4 
预埋部件
大缝隙
预埋螺栓
中心线位置偏移
2 
用尺械测纵横两个方向的中心线
位置，记录其中较大值
外露长度
—5, +10 
用尺屈
中心线位置偏移
5 
用尺量测纵横两个方向的中心线
位置，记录其中较大值
5 
预留孔
孔尺寸
士5
用尺量测纵横两个方向尺寸，取
其最大值
中心线位置偏移
5 
用尺量测纵横两个方向的中心线
位置，记录其中较大值
6 
预留洞
洞口尺寸、深度
土5
用尺量测纵横两个方向尺寸，取
其最大值
7 
预留插筋
中心线位置偏移
3 
用尺量测纵横两个方向的中心线
位置，记录其中较大值
外露长度
+5 
用尺横
8 
吊环
中心线位置偏移
炙20
用尺量测纵横两个方向的中心线
位置，记录其中较大值
流出高度
—10, 0 
用尺歉
中心线位置偏移
5 
用尺措测纵横两个方向的中心线
9 
键槽
位置，记录其中较大值
长度、宽度
+5 
用尺员
深度
+10 
用尺量
注：
L 为构件长边的长度
(mm) 。

--- PDF页3145 ---
19. 5 
预制构件堆放与运输
619 
(4) 预制装饰构件的装饰外观尺寸偏差和检验方法应符合表19-23 的要求。
预制装饰构件装饰外观尺寸允许偏差及检验方法
表19-23
项次
装饰种类
检查项目
允许偏差
(mm)
检验方法
1 
通用
表面平整度
2 
2m 靠尺或塞尺检查
阳角方正
2 
用托线板检查
上口平直
2 
拉通线用钢尺检查
面砖、
接缝平直
用钢尺或塞尺检查
2 
3 
石材
接缝深度
士5
用钢尺或塞尺检查
接缝宽度
土2
用钢尺检查
19. 5 
预制构件堆放与运输
19. 5. 1 
预制构件的堆放
预制构件在存放于丁厂堆场前，应编制预制构件场内堆放方案，确定预制构件的存储
方式、存放用架休、存放所需的场地以及相应辅助物料需求，预制构件的堆放用工装和工
具应符合表19-24 。
常用预制构件堆放用工装和工具
表19-24
序号
工装／丁具
工作内容
1 
门式起重机
预制构件起吊、装卸、调板
2 
外雇汽车起重机
预制构件起吊、装卸，调板
3 
叉车
预制构件装卸
4 
吊具
预制构件起吊、装卸，调板
5 
钢丝绳
预制构件（除叠合板）起吊、装卸，调板
6 
存放架
墙板专用存储
7 
转运车
预制构件从车间向堆场转运
8 
专用运输架
墙板转运专用
9 
垫木
(lOOmmX lOOmmX 250mm) 
预制构件存储支撑
10 
工字钢
(l lOmmX llOmmX 3000mm) 
叠合板存储支撑
预制构件运送到施工现场后，应按规格、品种、所用部位、吊装顺序分别设置堆场。
现场驳放堆场应在吊装机械工作范围内，避免起吊盲点，堆跺之间宜设置通道。
现场运输道路和堆放堆场应平整、坚实，并应有排水措施。运输车辆进入施工现场的
道路，应满足预制构件的运输要求。卸放、吊装工作范围内，不得有障碍物，并应有可满
足预制构件周转使用的场地。
不同预制构件应采用相应的堆放方式：
1. 预制叠合板存储应放在指定的存放区域，存放区域地面应保证水平。叠合板需分
型号码放、水并放置。第一层叠合板应放暨在H 型钢（型钢长度根据通用性一般为

--- PDF页3146 ---
620 
19 
装配式混凝土工程
3000mm) 上，保证衔架金与型钢垂直，型钢距预制构件边500~800mm。层间用4 块
lOOmmX lOOmmX 250mm 的垫木隔开，四角的4 个垫木平行千型钢放置，如图
19-6 所
示，存放层数不超过6 层，高度不超过1. 5m 。
19-6 
预制叠合板的放置
2. 预制墙板采用立方专用存放架存储，墙板宽度小千4m 时墙板下部放置
2 块
lOOmmX lOOmmX 250mm 
，两端距墙边30mm 处各放置1 块垫木。墙板宽度大千4m
或带门口洞时墙板下部放置3 块lOOmmX lOOmmX 250mm 垫木，两端距墙边300mm 处
各放置1 块垫木，墙体重心位置处放置1 块垫木（图
19-7) 。
止1
丿啬板长g千4m
＿
＿
二
二
二
g
D 
墙板长度小于4m
300 
重心位置
300 
250 
＿氐r
300 
哗
300 
250 
图19-7
预制墙板的放詈
3. 预制楼梯的储存应放在指定的储存区域，存放区域地面应保证水平。楼梯应分型号码
放。折跑梯左右两端第二个、第二个踏步位置应放置4 块100皿nX lOOnnnX 500nnn 垫木，距离

--- PDF页3147 ---
19. 5 
预制构件堆放与运输
621 
前后两侧为250mm, 保证各层间垫木水平投影重合，存放层数不超过6 层（图19-8) 。
osc 
图19-8
预制楼梯的放置
4. 预制梁存储应放在指定的存放区域，存放区域地面应保证水平，需分型号码放、
水并放置（图19-9) 。第一层梁应放置在H 型钢（型钢长度根据通用性一般为3000mm)
，保证长度方向与型钢垂直，型钢距预制构件边500~800mm, 长度过长时应在中间间
距4m 放置一个H 型钢，根据预制构件长度和重量最高叠放2 层。层间放置lOOmmX
lOOmmX 500mm 的垫木隔开，保证各层间垫木水平投影重合千H 型钢。
5. 预制柱存储应放在指定的存放区域，存放区域地面应保证水平（图19-10) 。柱需
图
19-9
预制梁的放詈

--- PDF页3148 ---
砬2
19 
装配式混凝土工程
分型号码放、水并放置。第一层柱应放置在H 型钢（型钢长度根据通用性一般为
3000mm) 上，保证长度方向与型钢垂直，型钢距预制构件边500~800mm,
长度过长时
应在中间间距4m 放置一个H 型钢，根据预制构件长度和重噩最高叠放3 层。层间用块
lOOmmX lOOmmX 500mm 的垫木隔开，保证各层间垫木水平投影重合于H 型钢。
6. 预制飘窗采用立方专用存放架存储，飘窗下部放置3 块lOOmmX lOOmmX 250mm 垫木，
两端距墙边300mm 处各放置1 块垫木，墙体重心位萱处放置1 块，如图19-11 所示。
图19-10
预制柱的放置
图19-11
预制飘窗的放置
19.5.2 
预制构件的运输
预制构件运输前应编制运输方案，确定运输路线、运输方法、运输装卸机械、运输车
辆等，设计并制作运输支架，清查盘点预制构件型号和数量。
预制外墙板、内墙板和PCF 板等预制竖向构件宜采用立式运输方式，在底盘平板车
上牢固安放专用运输支架，预制墙板应对称靠放或者插放在运输支架上。
预制叠合板、阳台板、楼梯、装饰板等预制水平构件宜采用平层叠放运输方式，将预
制构件一层层平放在运输车上进行运输。预制叠合板叠放不超过6 层，预制预应力板叠放
不超过8~10 层，预制叠合梁叠放不超过2~3 层。小型预制构件和异形预制构件多采用
散装方式进行运输。
预制构件运输实例如下：
］．预制墙板运输装车时，先在车厢底板上放置两根lOOmmX 100mm 的通长垫木，垫木
上垫15mm 以上的硬橡胶垫或其他柔性垫，
根据外墙板尺寸用槽钢制作人字形支撑架，
人字形架的支撑角度控制在70°~75° 。然后
将外墙板带外墙瓷砖的一面朝外斜放在垫
木上。墙板在人字形架两侧对称放置，每
樑可叠放2~4 块，板与板之间需在L/5 处
增加放置
1OOrrnn X lOOrrnn X 100mm 的垫木
和橡胶垫
(L 为板长度），以防墙板在运
输途中因振动而受损（图19-12) 。
图
19-12
预制外墙板运输示意图

--- PDF页3149 ---
2. 预制叠合板运输时，叠合板之间用
垫木隔离，垫木应上下对齐，垫木长、宽、
高均不宜小千100mm;
板两端（至板端
200mm) 及跨中位置均设置垫木且间距不
1. 6m; 不同板号应分别码放，码放高
度不宜大于6 层；叠合板在支点处绑扎牢
固，防止预制构件移动或跳动，在底板的
边部或与绳索接触处的混凝土，采用衬垫
加以保护（图19-13) 。
3. 预制楼梯运输时，预制楼梯之间用
垫木隔离，垫木应上下对齐，垫木长、宽、
19.6 
预制构件的连接形式
623 
图19-13
预制叠合板运输示意图
高均不宜小千100mm, 最下面一根垫木应通长设置；不同型号楼梯应分别码放，码放高
度不宜超过5 层；预制楼梯在支点处绑扎牢固，防止预制构件移动，在楼梯的边部或与绳
索接触处的混凝土，采用衬垫加以保护（图19-1 口。
4. 预制阳台板运输时，底部采用垫木作为支撑物，支撑应牢固，不得松动；预制阳
台板封边高度为800mm 、
1200mm 时宜采用单层放置；预制阳台板运输时，应采取防止
预制构件损坏的措施，防止预制构件移动、倾倒、变形等（图19-15) 。
图19-14
预制楼梯运输示意图
图19-15
预制阳台板运输示意图
19. 6 
预制构件的连接形式
19.6.1
基本要求
1. 预制构件节点连接的模板工程、钢筋工程、预应力工程、混凝土工程应符合现行
国家标准《混凝土结构工程施T规范》
GB 50666 及现行行业标准《钢筋套筒灌浆连接应
用技术规程》
JGJ
355 等的有关规定。当采用自密实混凝土时，尚应符合现行行业标准
《自密实混凝土应用技术规程》JGJ/T 283 的有关规定。
2. 采用钢筋套简灌浆连接、钢筋浆铀搭接连接的预制构件施工，应符合下列规定：
(1) 现浇混凝土中伸出的钢筋应采用专用模具进行定位，并应采用可靠的固定措施控

--- PDF页3150 ---
624 
19 
装配式混凝土工程
制连接钢筋的中心位置及外露长度满足设计要求。
(2) 预制构件安装前应检查预制构件上套简、预留孔的规格、位置、数量和深度；当
套筒、预留孔内有杂物时，应清理干净。
(3) 应检查被连接钢筋的规格、数量、位置和长度。当连接钢筋倾斜时，应进行校
直；连接钢筋偏离套筒或孔洞中心线不宜超过3mm。连接钢筋中心位置存在严重偏差影
响预制构件安装时，应会同设计单位制定专项处理方案，严禁随意切割、强行调整定位
钢筋。
3. 钢筋套筒灌浆连接接头应按检验批划分要求及时灌浆，灌浆作业应符合现行行业
标准《钢筋套筒灌浆连接应用技术规程》
JGJ 355 的有关规定。
4. 钢筋机械连接的施工应符合现行行业标准《钢筋机械连接技术规程》
JGJ 107 的有
关规定。
5. 焊接或螺栓连接的施工应符合现行国家标准《钢结构焊接规范》GB 50661 、《钢结
构工程施工规范》GB 50755 及现行行业标准《钢筋焊接及验收规程》JGJ 18 的有关规定。
采用焊接连接时，应采取避免损伤巳施工完成的结构、预制构件及配件的措施。
19.6.2 
钢筋套筒灌浆连接
套筒灌浆连接技术是通过灌浆料的传力作用将钢筋与套筒连接形成整体，套筒灌浆连
接分为全灌浆套筒连接和半灌浆套筒连接，套筒设计符合现行行业标准《钢筋连接用灌浆
套简》JG/T 398 要求，接头性能达到现行行业标准《钢筋机械连接技术规程》
JGJ 107 规
定中I 级接头的规定。钢筋套筒灌浆料应符合现行行业标准《钢筋连接用套筒灌浆料》
JG/T 408 规定。
1. 半灌浆套筒连接技术
半灌浆套筒接头一端采用灌浆方式连接，另一端采用
非灌浆连接方式连接钢筋的灌浆套筒，通常另一端采用螺
纹连接，如图19-16 所示。
半灌浆套筒机械连接段的钢筋丝头加工、连接安装、
排浆口­
质量检查应符合现行行业标准《钢筋机械连接技术规程》
JGJ 107 的有关规定。
半灌浆套筒和外露钢筋允许偏差详见表19-25 。
半灌浆套筒和外露钢筋允许偏差表
表19-25
灌浆口.... 
项目
允许偏差
(mm) 
检查方法
灌浆套筒中心位置
冬3
钢筋
接头灌浆料
套筒
钢筋
中心位置
~5 
尺量
外露钢筋
图19-16
半灌浆套筒示意图
外露长度
O~S 
2. 全灌浆套简连接技术
全灌浆连接是两端均采用灌浆方式连接钢筋的灌浆套筒。全灌浆套筒如图
19-17
所示。

--- PDF页3151 ---
19. 6 
预制构件的连接形式
625 
密封圈
灌浆口
` 
广、、
戊
钢筋
图19-17
全灌浆套筒示意图
全灌浆套筒在预制构件厂内与钢筋连接时，钢筋应与套筒逐根插入，插入深度应满足
设计及相关现行标准要求，钢筋与全灌浆套筒通过橡胶塞进行临时固定，避免混凝土浇
筑、振捣时套筒和连接钢筋移位，同时防止混凝土向灌浆套筒内漏浆，全灌浆套筒可用千
竖向预制构件（剪力墙、框架柱）及水平预制构件（梁）连接。
全灌浆套筒和外露钢筋允许偏差详见表19-26 。
全灌浆套筒和外露钢筋允许偏差表
表19-26
项目
允许偏差
(mm)
检查方法
灌浆套筒中心位置
冬3
中心位置
冬5
尺量
外露钢筋
外露长度
0~5 
3. 套筒灌浆施工
预制竖向承重预制构件采用全灌浆或半灌浆套筒连接方式的，所采取的灌浆工艺基本
为分仓灌浆法和坐浆灌浆法。
制备封浆料-封缝和分仓-制备灌浆料拌合物-流动度检测-套筒灌浆施工-灌浆
补灌。
(1) 预制构件接触面现浇层应进行凿毛或拉毛处理，其粗糙面不应小于4mm,
预制
构件自身接触粗糙面应控制在6mm 左右。
(2) 分仓法：竖向预制构件安装前宜采用分仓法灌浆，分仓应采用坐浆料或封浆海绵
条进行分仓，分仓长度不应大于规定
1仓
2仓
3仓
