Repository: 881000/skills

# Agent技能｜可靠、可控、可复用的AI能力库

> 作者：hxw ｜ 工作室：https://18.cx

## 技能介绍

**技能库**是 [Agent-Skills](https://github.com/881000/skills) 通用技能包中的一员，是一个面向 AI Agent 设计的**轻量化、标准化、跨平台**的技能包管理器。它将零散的技能安装、版本检测、分类管理封装为标准化技能单元，解决 Agent 能力安装繁琐、版本不可控、跨平台复用成本高等问题。

本技能不绑定任何特定 AI 平台，安装目录支持 `--install-dir` 参数和 `SKILL_INSTALL_DIR` 环境变量两种方式指定，另支持自动探测与默认目录，可在任意支持脚本执行的 AI 环境中使用。

## 功能特性

- **两级分类管理**：按一级分类 → 二级分类组织技能，支持按分类批量安装。
- **按名称安装**：回复技能名称即可安装单个技能，已存在时输出提示后覆盖（可用 `--force` 静默覆盖）。
- **实时版本检测**：`list --check-updates` 和 `info` 命令从对应 GitHub 仓库的 SKILL.md 实时读取最新版本号，自动对比本地版本，提示更新；分支自动回退（配置分支 → main → master），任一 HTTP 错误均触发回退。
- **通用安装目录**：支持 `--install-dir` 参数、`SKILL_INSTALL_DIR` 环境变量指定安装目录，另支持自动探测与默认目录，不绑定平台路径。

File: building-construction-handbook/references/18 现浇混凝土工程.txt (part 2 of 4)
公称粒级
(mm)
方孔筛孔径
(mm)
(3) 在泵送过程中，还应注意料斗的混凝土量，应保待混凝土面不低千料斗上口
20cm, 否则易吸入空气形成阻塞。一旦吸入空气形成阻塞时，宜进行反泵将混凝土反吸
到料斗内，除气后再进行正常泵送。
(4) 输送管路在夏季或高温时，由于管道温度升高加快脱水易形成混凝土阻塞，可采
用湿草帘等对管路加以覆盖。气温低时，也应覆盖保暖，防止长距离泵送时受冻。
(5) 在泵送混凝土过程中，水箱中应经常保持充满水的状态，以备急需之用。
(6) 在混凝土泵送中，若需接长输送管时，应预先用水、水泥浆、水泥砂浆对管路内
壁进行湿润、润滑处理。
(7) 泵送结束前要估计残留在输送管路中的混凝土量，该部分混凝土经清洁处理后仍能使
用。对泵送过程中废弃的和多余的混凝土拌合物，应预先做好方案，加以利用或处理。
(8)
当泵送混凝土中掺有缓凝剂时，需控制缓凝剂的掺量，若掺入缓凝剂过量不仅会
降低混凝士后期强度，而且在浇筑时会增加模板侧压力，造成拆模困难，影响施工进度。
18.7.5.5 
泵送混凝土浇筑
泵送混凝土的浇筑应符合现行国家标准《混凝土结构工程施工质最验收规范》GB 50204 
的有关规定，应有效控制混凝土的均匀性和密实性，混凝士应连续浇筑使结构成为连续的整
体。泵送浇筑应预先采取措施避免造成模板内钢筋、预埋件及其定位件的移动。由千拆装输
送管牵动软管布料和排除故障等原因，操作人员常会碰动钢筋骨架；启动混凝土泵时，管道
脉冲和振捣混凝土时横向流动产生的水平推力，也会造成钢筋骨架移位；所以对千钢筋骨
架，除绑扎牢固外，还宜在钢筋竖横交错节点等主要部位，采用电焊工艺连接牢靠。
为确保各浇筑区域之间的混凝土在初凝时间内结合，应根据工程结构特点、平面形状
和几何尺寸、混凝土供应和泵送设备能力、劳动力和管理能力以及周围场地大小等条件，
预先划分好混凝土浇筑区域。
混凝土的浇筑顺序，应符合下列规定：
(1)
当采用输送管输送混凝土时，宜由远而近浇筑；
(2)
同一区域的混凝土，应当按照先竖向结构后水平结构的顺序分层连续浇筑。
混凝土的布料方法，应符合下列规定：
(1) 混凝土输送管末端出料口宜接近浇筑位置。浇筑竖向结构混凝土，布料设备的出口离
模板内侧面不应小于50mm。应采取减缓混凝土下料冲击的措施，保证混凝土不发生离析。
(2) 浇筑水平结构混凝土，不应在同一处连续布料，应水平移动分散布料。
18. 8
混凝土浇筑
18. 8. 1 
混凝土浇筑的准备工作
18. 8. 1. 1 
制定施工方案
(1) 确定混凝土输送、浇筑、振捣以及养护的方式，并选择合适的机具设备。

--- PDF页3013 ---
18.8 
混凝土浇筑
487 
(2) 确定混疑士浇筑和振捣的技术措施，制定进度安排计划以及关键技术预案。
(3) 制定安全预案，包括安全总体要求、施工危险因素分析、安全措施等。
(4) 确定材料的供应流程、检验流程、接收流程、维护保管流程以及临时（急发）材
料采购流程等。
(5) 确定施工缝以及后浇带的留设位置。
(6) 确定混凝土的养护技术措施。
18. 8. 1. 2 
现场具备浇筑施工的实施条件
1. 机具准备及检查
搅拌机、运输车、料斗、串筒、振动器等机具设备按需要准备充足，并考虑发生故障
时的修理时间。重要工程，应有备用的搅拌机和振动器。特别是采用泵送混凝土，一定要
有备用泵。重要工程应提前准备备用商品混疑士供应单位。所用的机具均应在浇筑前进行
检查和试运转，同时配有专职技工，随时检修。浇筑前，必须核实一次浇筑完毕或浇筑至
某施工缝前的工程材料，以免停工待料。
2. 保证水电及原材料的供应
在混凝土浇筑期间，要保证水、电、照明不中断。为了防备临时停水停电，事先应在
浇筑地点储备一定数量的原材料（如砂、石、水泥、水等）和人工拌合捣固用的工具，以
防出现意外的施工停歇缝。
3. 掌握天气季节变化情况
加强气象预测预报的联系工作。在混凝土施工阶段应掌握天气的变化情况，特别在雷
雨台风季节和寒流可能突然袭击的季节，更应制定预案，以保证混凝土连续浇筑顺利进
行，确保混凝土质鼠。
根据工程需要和季节施工特点，应准备好在浇筑过程中所必需的抽水设备和防雨、防
暑、防寒等物资。
4. 隐蔽工程验收，技术复核与交底
模板和隐蔽工程项目应分别进行预检和隐蔽验收，符合要求后，方可进行浇筑。检查
时应注意以下几点：
(1) 模板的标高、位置与构件的截面尺寸是否与设计符合，构件的预留拱度是否
正确；
(2) 所安装的支架是否稳定，支柱的支撑和模板的固定是否牢靠；
(3) 模板接缝的紧密程度；
(4) 钢筋与预埋件的规格、数最、安装位置及构件接点连接焊缝，是否与设计符合。
在浇筑混凝土前，模板内的垃圾、木片、创花、锯屑、泥土和钢筋上的油污、零落的
铁皮等杂物，应清除干净。
木模板应浇水加以湿润，但不允许留有积水。湿润后，木模板中尚未胀密的缝隙应封
堵严密，以防漏浆。
金属模板中的缝隙和孔洞也应予以封闭，现场环境温度高于35°C 时宜对金属模板进
行洒水降温。
5. 其他
混凝土到达浇筑前，现场应检查混凝土送料单，核对配合比，检查坰落度，必要时还

--- PDF页3014 ---
488 
18 
现浇混凝土工程
应测定混凝士扩展度，在确认无误后方可进行混凝土浇筑。
18.8.2 
混凝土浇筑的基本要求
(1) 混凝土浇筑应保证混凝土的均匀性和密实性。混凝土宜一次连续浇筑，当不能一
次性连续浇筑时，可留设施工缝或后浇带分块浇筑。
(2) 混凝土浇筑过程应分层进行，分层浇筑应符合表18-48 规定的分层浇筑厚度要
求，上层混疑土应在下层混疑土初凝之前浇筑完毕。
振捣方法
振动棒
混凝土分层振捣厚度
混凝土分层振捣最大厚度
振动棒作用部分长度的1. 25 倍
附着振动器
表面振动器
表18-48
根据设置方式，通过试验确定
200mm 
(3) 混疑土运输、输送入模的过程宜连续进行，从搅拌完成到浇筑完毕的延续时间不
宜超过表18-49 的规定，且不应超过表18-50 的限值规定。掺早强型减水外加剂、早强剂
的混疑土以及有特殊要求的混疑土，应根据设计及施工要求，通过试验确定允许时间。
运输到输送入模的延续时间限值
(min)
表18-49
I 
气温
条件
I 
冬25°C
>25°C 
不掺外加剂
90 
60 
掺外加剂
150 
120 
混凝土运输、输送、浇筑及间歇的全部时间限值
(min)
表18-50
I 
气温
条件
I 
冬25°C
>ZS°C 
不掺外加剂
180 
150 
掺外加剂
240 
210 
注：有特殊要求的混凝土，应根据设计及施工要求，通过试验确定允许时间。
(4) 混凝土浇筑的布料点宜接近浇筑位置，应采取减少混疑土下料冲击的措施，并应
符合下列规定：
1) 宜先浇筑竖向结构构件，后浇筑水平结构构件；
2) 浇筑区域结构平面有高差时，宜先浇筑低区部分再浇筑高区部分。
(5) 柱、墙模板内的混凝土浇筑倾落高度应满足表18-51 的规定，当不能满足规定
时，应加设串筒、溜管、溜槽等装置。
柱、墙模板内混凝土浇筑倾落高度限值
(m)
条件
混凝土倾落高度
II 
条件
骨料粒径大于25mm
冬3
骨料粒径小千等千25mm
注：当有可靠措施能保证混凝士不产生离析时，混凝土倾落高度可不受上表限制。
表18-51
混凝土倾落高度
冬6
(6) 混凝土浇筑后，在混凝土初凝前和终凝前宜分别对混凝土裸露表面进行抹面
处理。

--- PDF页3015 ---
18.8 
混凝土浇筑
489 
(7) 结构面标高差异较大处，应采取防止混凝土反涌的措施，并且宜按“先低后高”
的顺序浇筑混凝土。
(8) 浇筑混凝土时应分段分层连续进行，浇筑层高度应根据混凝土供应能力、一次浇
筑方散、混凝土初凝时间、结构特点、钢筋疏密综合考虑决定，一般为使用插入式振捣器
时，振捣器作用部分长度的
1. 25 倍。
(9) 浇筑混凝土应连续进行，如必须间歇，其间歇时间应尽量缩短，并应在前层混凝
土初凝之前，将次层混凝土浇筑完毕。间歇的最长时间应按所用水泥品种、气温及混疑土
凝结条件确定，一般超过2h 应按施工缝处理（当混凝土凝结时间小千2h 时，则超过混凝
土初凝时间即按施工缝处理）。
(10) 在施工作业面上浇筑混凝土时应布料均衡。应对模板和支架进行观察和维护，
发生异常情况应及时进行处理。混凝土浇筑应采取措施避免造成模板内钢筋、预埋件及其
定位件移位。
(11) 在地基上浇筑混凝土前，对地基应事先按设计标高和轴线进行校正，并应清除淤泥
和杂物。同时注意排除开挖出来的水和开挖地点的流动水，以防冲刷新浇筑的混凝土。
(12) 多层框架按分层分段施工，水平方向以结构平面的伸缩缝分段，垂直方向按结
构层次分层。在每层中先浇筑柱，再浇筑梁、板。洞口浇筑混凝土时，应使洞口两侧混凝
土高度大体一致。振捣时，振捣棒应距洞边30cm 以上，从两侧同时振捣，以防止洞口变
形，大洞口下部模板应开口并补充振捣。构造柱混凝土应分层浇筑，内外墙交接处的构造
柱和墙同时浇筑，振捣要密实。采用插入式振捣器捣实普通混凝土的移动间距不宜大千作
用半径的1.5 倍，振捣器距离模板不应大于振捣器作用半径的1/2,
不碰撞各种预埋件。
(13) 优良品质的泵送混凝土必须满足设计强度、耐久性及经济性三方面的要求。要
使其达到优良的质量，除了在管理体系上（如施工单位的质量保证体系、建设和监理单位
的质量检查体系）加以控制外，还应对影响混凝土品质的主要因素加以控制，关键在于对
原材料的质最、施工工艺的控制及混凝土的质量检测等。混凝土的质最状况直接影响结构
的设计可靠性。因此，保证结构设计可靠度的有效办法，是对混疑土的生产进行控制。混
凝土质最控制一般可分为生产控制和合格控制。
18.8.3 
水下混凝土浇筑的技术要求
18. 8. 3. 1 
水下混凝土浇筑方法的选择
(1) 水下浇筑混凝土的浇筑方法，有开底容器法、倾注法、装袋叠置法、柔性管法、
导管法和泵压法。
(2) 倾注法类似千干地的斜面分层浇筑法，施工技术比较简单，但只用于水深不超过
2m 的浅水区使用。
(3) 装袋叠置法虽然施工比较简单，但袋与袋之间有接缝，整体性较差，一般只用千
对整体性要求不高的水下抢险、堵漏和防冲工程，或在水下立模困难的地方用作水下
模板。
(4) 柔性管法是较新的一种施工方法，能保证水下混疑土的整体性和强度，可以在水
下浇筑较薄的板，并能得到规则的表面。
(5) 导管法和泵压法是工程上应用最广泛的浇筑方法，可用千规模较大的水下混凝土

--- PDF页3016 ---
490 
18 
现浇混凝土工程
工程，能保证混凝土的整体性和强度，可在深水中施工（泵压法水深不宜超过15m), 要
求模板密封条件较好。
18.8.3.2 
导管法浇筑水下混凝土时的技术要求
(1) 用导管法施工时，进入导管内的第一批混凝土，能否在隔水条件下顺利到达仓
底，并使导管底部埋入混凝士内一定深度，是能否顺利浇筑水下混凝土的重要环节。为
此，就必须采用悬挂在导管上部的顶门或吊塞隔绝环境水。顶门用木板或钢板制作，吊塞
可以用各种材料制成圆球形，在正式浇筑前，用吊绳把滑塞悬挂在承料漏斗下面的导管
内，随着混凝土的浇筑面一起下滑，至接近管底时吊绳剪断，在混凝土自身质最推动下滑
塞下落，混疑土冲出管口并将导管底部埋入混凝土内。此外，采用自由滑动软塞或底塞，
也可以达到以上目的。
(2) 导管直径与导管通过能力和粗骨料的最大粒径有关，可参照表18-52 。
导管直径与导管通过能力和粗骨料最大粒径
表18-52
导管的直径
Cm)
100 
150 
200 
250 
300 
导管通过的能力
Cm3 /h) 
3. 0 
6.5 
12.5 
18.0 
26.0 
允许粗骨料最大粒径
碎石20
20 
20 
10 
60 
(mm) 
卵石40
(3) 为了保证导管底部埋入混凝土内，在开始浇筑阶段，首批混疑土推动滑塞冲出导
管后，在管脚处堆高不宜小于0. 5m, 以便导管口埋入在混凝土的深度不小于0. 3m。首批
混凝士宜采用坰落度较小的混凝土拌合物，使其流入仓内的混凝土坡率约为0.25 。
(4) 用刚性管浇筑水下混凝土时，整个浇筑过程应连续进行，直到一次浇筑所需高度
或高出水面为止，以减少环境水对混凝土的不利影响，也减少凝固后清除强度不符合的混
凝土数晕。
(5) 对于已浇筑的混疑土不宜搅动，使其在较好的环境中逐渐凝固和硬化。
1) 导管的作用半径。
导管的作用半径R1, 混凝土拌合物水下
扩散平均坡率为
i' 混凝上的上升高度则为
i·R1 。同时在流动性保持指标th 的时间内，
舱面上升高度为th • I (I 为水下混凝土面上
升的速度，
m/h) 。两者应相等，即i• R1 = 
th • I (图18-1) 。
在浇筑阶段，一般要求水下混凝土面坡
率小千1/5, 如果以平均坡率i = 1/6 倒入，
则得式
(18-21):
Rt = 6th• I 
(18-21) 
用此可以求得导管作用半径来布置
导管。
2) 导管插入混凝土内的深度及一次提升高度的确定。
尸
图18-1
导管作用半径
导管埋入已浇筑混疑土内越深，混凝土向四周均匀扩散的效果越好，混凝土越密实，

--- PDF页3017 ---
18.8 
混凝土浇筑
491 
表面也越平坦。但如果埋入过深，混凝土在导管内流动不畅，不仅对浇筑速度有影响，而
且易造成堵管事故。因此，导管法施工有个最佳埋入深度，该值与混凝土的浇筑强度和拌
合物的性质有关。它约等于流动性保持指标th 与混凝土面上升速度l 乘积的2 倍，即式
(18-22) 。
九= 2th·I 
(18-22) 
式中
九
导管插入混凝士内的最佳深度
Cm);
th 
水下混凝土拌合物的流动性保持指标
Ch);
I 
舱面混凝土面上升速度
(m/h) 。
导管插入混凝土内的最大深度，可按式
(18-23)
计算：
htmax = K• tr• I 
(18-23) 
式中
htmax 
导管最大插入深度
(m);
tr 
混凝土的初凝时间
Ch);
I 
混凝土面上升速度
Cm/h);
K 
系数，一般取0.8,,..___,1.0 。
导管的最小插入深度从混凝土拌合物在舱面的扩散坡面，不陡千1 : 5 和极限扩散半
径不小千导管间距考虑，可按式
(18-24)
计算：
h 
. 
tmax = l. L t 
式中
htmax 
导管最小插入深度
(m);
t 
混凝土面扩散坡率，
1/6~1/5;
I气
导管之间的间距
(m) 。
(18-24) 
由以上求得的导管插入最大深度和插入的最小深度，可按式
(18-25) 计算求出导管
的一次提升高度：
h=h
—h 
tmax 
tmm 
(18-25) 
(6) 混凝土的超压力。
为保证混凝土能顺利通过导管下注，导管底部的混凝土柱压力应等千或大于仓内水压
力和导管底部必需的超压力之和，即式
(18-26)
和式
(18-27) 。
Ye He 歹P+Yw•Hcw
庄＝p 
Yw• Hew 
Ye 
式中
凡
导管顶部至已浇筑混凝土面的高度
(m);
Hew 
水面至已浇筑混凝土的高度
(m);
汃、兀
分别为水下混凝土拌合物和水的重度
CkN/m飞
P 
混凝土的最小超压力
CkN/m勹，见表18-53 。
仓面类型
导管作用半径
(m)
最小超压力
(kN/m勹
钻孔
75 
(7) 混凝土面的上升速度。
混凝土最小超压力
冬2. 5 
75 
大仓面
3. 0 
100 
3. 5 
150 
(18-26) 
(18-27) 
表18-53
4.0 
250 

--- PDF页3018 ---
492 
18 
现浇混凝土工程
当一次浇筑水下混凝土的高度不高时，最好使其上升速度能在混凝土拌合物初凝之前
浇筑到设计高度。因此，可按式
(18-28) 计算混凝土面的上升速度：
I= HI t1 
(18-28) 
式中
I 
混凝土面的上升速度
(m/h);
H 
混疑土一次浇筑高度
(m);
h 
混凝土的初凝时间
Ch) 。
在导管法实际施工中，对于大仓面宜使混凝土上面的上升速度为
o. 3~0. 4m/h, 小
舱面可达0. 5~1. Om/h, 但不能小于o. 2m/h 。
18.8.3.3 
泵压法施工工艺
(1) 用混凝士泵浇筑水下混凝土，具有很多的优越性：能够增大水下混凝土拌合物的
水下扩散范围，一根浇筑管浇筑的面积比较大，减少浇筑管的提升次数，要求有较大的浇
筑强度和搅拌能力，且不宜用千水深超过15m 的水下工程。
(2) 泵压混凝土的浇筑方法，主要有导管浇筑法、导管开浇法和输送管直接浇筑法
3 种。
1)
导管浇筑法。
导管浇筑法是把混凝土压送到导管上面的承料漏斗中，用前面介绍的导管法进行浇
筑，混凝土泵只是作为一种运输设备。
2) 导管开浇法。
混凝土泵的输送量和泵的压力，都很难根据施工的需要进行调整。但是，由于泵压混
凝土下注的流速往往很大，在开浇阶段若不采取有效措施，水容易倒灌入管内而造成返水
事故，管口不能很快地埋入已浇筑的混凝土中，严重影响水下混凝土的质量。
导管开浇法即在开浇阶段用导管法进行浇筑，待浇筑管埋入混凝上内lm 以上时，再
拆去承料漏斗，将水平输送管与浇注管连接起来，然后继续进行压注。
3) 输送管直接浇筑法。
将与混凝土泵水平输送管直接连接的垂直浇筑管直接插至仓底，自始至终用这套浇筑
设备进行浇筑。采用这种方法浇筑，在开浇阶段需要利用陶穴法、防冲盘法或辅助管法来
降低浇筑管内混凝土的下注速度，使管口能尽快埋入已浇筑混凝土内。
18.8.3.4 
柔性管法施工工艺
用柔性管浇筑，当管内无混凝土拌合物通过时，柔性管则被外面的水压力压扁，减少
了水浮力的不利影响，能防止水倾入管内。当管内充满混凝土拌合物后，管子就被混疑土
自重产生的侧压力撑开，使混凝土缓慢下降（约
2. 5m/min), 这样可以减少下冲力，从
而避免产生混凝土离析，同时也不要求柔性管口埋入混凝土内一定深度。当管内无混凝上
时，管被水压力压扁，便可上提并移至新的位置。因此允许间歇浇筑，并可以浇筑水下薄
层混凝土，还可以得到比较规则的平面。柔性管分为单层柔性管和双层柔性管。
18.8.4 泵送混凝土浇筑的技术要求
(1) 为了防止初泵时混疑土配合比的改变，在正式泵送前应用水、水泥浆、水泥砂浆
进行预泵送，以润滑泵和输送管内壁，一般
l面水泥砂浆可润滑约300m 长的管道。水、
水泥浆和水泥砂浆的用晕见表18-54 。

--- PDF页3019 ---
18.8 
混凝土浇筑
493 
水、水泥浆和水泥砂浆润滑混凝土泵和输送管内壁用量
表18-54
水泥浆用扯
水泥砂浆
输送管长度
(m)
水
(L)
（稠度为粥状）
用量
(m勺
配合比（水泥：砂）
<100 
30 
100 
0. 5 
1 : 2 
100 
200 
30 
100 
1.0 
1 : 1 
>200 
30 
100 
1.0 
1 : 1 
(2) 开始泵送混凝土时，混凝土泵送应处于低速、匀速并随时可反泵的状态，并时刻
观察泵的输送压力，当确认各方面均正常后，才能提高到正常运转速度。
(3) 混凝土泵送要连续进行，尽量避免出现泵送中断。
(4) 在混凝土泵送过程中，如经常发生泵送困难或输送管堵塞时，施工管理人员应检
查混疑土的配合比、和易性、匀质性以及配管方案、操作方法等，以便对症下药，及时解
决问题。
(5) 混凝土泵送即将结束时，应正确计算尚需要的混疑土数扯，协调供需关系，避免
出现停工待料或混凝土多余浪费。尚需混凝土的数量，不可漏计输送管的混凝土，其数量
可参考表18-55 。
混凝土泵送结束输送管内混凝土数量
表18-55
输送管径
(mm)
每100m 输送管内的混凝土量
(m:l)
每立方米混凝土量的输送管长度
(m)
100 
1.0 
100 
125 
1. 5 
75 
150 
2.0 
50 
(6) 泵送混凝土浇筑区域划分以及浇筑顺序应符合下列规定：
1) 宜根据结构平立面形状及尺寸、混凝土供应、混凝土浇筑设备、场地内外条件等
划分每台泵浇筑区域及浇筑顺序；
2) 采用硬管输送混凝土时，宜由远及近浇筑；多根输送管同时浇筑时，其浇筑速度
宜保持一致；
3) 宜采用先浇筑竖向结构构件后浇筑水平结构构件的顺序进行浇筑；
4) 浇筑区域结构平面有高差时，宜先浇筑低区部分再浇筑高区部分。
(7)
当混凝土入模时，输送管或布料杆的软管出口应向下，并尽量接近浇筑面，必要
时可以借用溜槽、串筒或挡板，以减少混凝土直接冲击模板和钢筋。
(8) 为了便于集中浇筑，保证混凝土结构的整体性和施工质量，浇筑中要配备足够的
振捣机具和操作人员。
(9) 混凝土浇筑完毕后，输送管道应及时用压力水清洗，清洗时应设置排水设施，不
得将清水流到混凝土或模板里。
(10) 混凝土泵送浇筑应保持连续；如果混凝土供应不及时，应采取间歇泵送方式，
放慢泵送速度。
(11) 混凝土布料设备出口或混疑土泵管出口应采取缓冲措施进行布料，柱、墙模板
内混凝土浇筑应使混凝土缓慢下落。

--- PDF页3020 ---
494 
18 
现浇混凝土工程
(12) 混凝土浇筑结束后，多余或废弃的混凝土不得用于未浇筑的结构部位。
18.8.5 
施工缝或后浇带处继续浇筑混凝土的技术要求
(1) 结合面应采用粗糙面，结合面应清除浮浆、疏松石子、软弱混凝士层，并清理
干净。
(2) 结合面处应采用洒水方法进行充分湿润，并不得有积水。
(3) 施工缝处已浇筑混凝土的强度不应小于1. 2MPa 。
(4) 柱、墙水平施工缝水泥砂浆接浆层厚度不应大于30mm, 接浆层水泥砂浆应与混
凝土浆液同成分。
(5) 后浇带混凝土强度等级及性能应符合设计要求；当设计无要求时，后浇带强度等
级宜比两侧混凝土提高一级，并宜采用减少收缩的混凝土及相应的技术措施进行浇筑。
(6) 施工缝位置附近回弯钢筋时，要做到钢筋周围的混凝土不受松动和损坏。钢筋上
的油污、水泥砂浆及浮锈等杂物也应清除。
(7) 从施工缝处开始继续浇筑时，要注意避免直接靠近缝边下料。机械振捣前，宜向
施工缝处逐渐推进，并距80,..___,lOOcm 处停止振捣，但应加强对施工缝接缝的捣实工作，
使其紧密结合。
18.8.6 
现浇结构叠合层上混凝土浇筑的技术要求
(1) 在主要承受静力荷载的叠合梁上，叠合面上应有凹凸差不小于6mm 的粗糙面，
并不得疏松和有浮浆。
(2)
当浇筑叠合板时，叠合面应有凹凸不小于4mm 的粗糙面。
(3)
当浇筑叠合式受弯构件时，应按设计要求确定支撑的设置。
(4) 结合面上浇筑混凝土前应洒水进行充分湿润，并不得有积水。
18.8.7 
超长结构混凝土浇筑的技术要求
(1) 可留设施工缝分仓浇筑，分仓浇筑间隔时间不应少千7d;
(2)
当留设后浇带时，后浇带封闭时间不得少千14d;
(3) 超长整体基础中调节沉降的后浇带，混凝土封闭时间应通过监测确定，当差异沉
降趋千稳定后方可封闭后浇带；
(4) 后浇带的封闭时间尚应经设计单位认可。
18.8.8 
型钢混凝土结构浇筑的技术要求
混凝土的浇筑质星是型钢混凝土结构质最好坏的关键。尤其是梁柱节点、主次梁交接
处、梁内型钢凹角处等，由于型钢、钢筋和推筋相互交错，会给混凝土的浇筑和振捣带来
一定的困难，因此，施工时应特别注意确保混凝土的密实性。型钢混凝土结构浇筑应符合
下列规定：
(1) 混凝土强度等级为C30 以上，宜用商品混凝土泵送浇捣，先浇捣柱后浇捣梁。
混凝土粗骨料最大粒径不应大于型钢外侧混凝土保护层厚度的1/3, 且不宜大于25mm 。
(2) 混凝土浇筑应有充分的下料位置，浇筑应能使混凝土充盈整个构件各部位。

--- PDF页3021 ---
18.8 
混凝土浇筑
495 
(3) 在柱混凝土浇筑过程中，型钢周边混凝土浇筑宜同步上升，混凝土浇筑高差不应
大千500mm,
每个柱采用4 个振捣棒振捣至顶。
(4) 在梁柱接头处和梁的型钢翼缘下部，由千浇筑混凝土时有部分空气不易排出，或
因梁的型钢混凝土翼缘过宽影响混凝土浇筑，需在型钢冀缘的一些部位预留排气孔和混凝
土浇筑孔。
(5) 梁混疑土浇筑时，在工字钢梁下翼缘板以下从钢梁一侧下料，用振捣器在工字钢
梁一侧振捣，将混凝土从钢梁底挤向另一侧，待混凝土高度超过钢梁下翼缘板100mm 以
上时，改为两侧两人同时对称下料、对称振捣，待浇至上翼缘板100mm 时再从梁跨中开
始下料浇筑，从梁的中部开始振捣，逐渐向两端延伸，至上冀缘下的全部气泡从钢梁梁端
及梁柱节点位置穿钢筋的孔中排出为止。
18. 8. 9 
钢管混凝土结构浇筑的技术要求
(1) 钢管混凝土的浇筑常规方法有从管顶向下浇筑及混凝士从管底顶升浇筑。无论采
取何种方法，对底层管柱，在浇筑混凝土前，应先灌入约100mm 厚的同强度等级水泥砂
浆，以便和基础混凝土更好地连接，也避免了浇筑混凝土时发生粗骨料的弹跳现象。采用
分段浇筑管内混凝土且间隔时间超过混凝土终疑时间时，每段浇筑混凝土前，都应采取灌
水泥砂浆的措施。
(2) 通过试验，管内混凝土的强度可按混凝土标准试块自然养护28d 的抗压强度采
用，也可按标准试块标准养护28d 强度的0. 9 采用。
(3) 钢管混凝土结构浇筑应符合下列规定：
1) 宜采用自密实混凝土浇筑。
2) 混凝土应采取减少收缩的措施，减少管壁与混凝土间的间隙。
3) 在钢管适当位置应留有足够的排气孔，排气孔孔径应不小千20mm;
浇筑混凝土
应加强排气孔观察，确认浆体流出和浇筑密实后方可封堵排气孔。
4)
当采用粗骨料粒径不大千25mm 的高流态混凝土或粗骨料粒径不大千20mm 的自
密实混凝土时，混凝上最大倾落高度不宜大于9m; 倾落高度大于9m 时应采用串筒、溜
槽、溜管等辅助装置进行浇筑。
5) 混凝土从管顶向下浇筑时应符合下列规定：
叩浇筑应有充分的下料位置，浇筑应能使混凝土充盈整个钢管；
＠输送管端内径或斗容器下料口内径应比钢管内径小，且每边应留有不小于100mm
的间隙；
＠应控制浇筑速度和单次下料量，并分层浇筑至设计标高；
＠混疑土浇筑完毕后应对管口进行临时封闭。
6) 混凝土从管底顶升浇筑时应符合下列规定：
CD 应在钢管底部设置进料输送管，进料输送管应设止流阀门，止流阀门可在顶升浇
筑的混凝土达到终凝后拆除；
O 合理选择混凝土顶升浇筑设备，配备上下通信联络工具，有效控制混凝土的顶升
或停止过程；
＠应控制混疑土顶升速度，并均衡浇筑至设计标高。

--- PDF页3022 ---
496 
18 
现浇混凝土工程
18. 8. 10 
自密实混凝土浇筑的技术要求
(1) 应根据结构部位、结构形状、结构配筋等确定合适的浇筑方案。
(2)
自密实混凝土粗骨料最大粒径不宜大千20mm 。
(3) 浇筑应能使混疑土充填到钢筋、预埋件、预埋钢构周边及模板内各部位。
(4)
自密实混凝土浇筑布料点应结合拌合物特性选择适宜的间距，必要时可通过试验
确定混凝土布料点下料间距。
(5)
自密实混凝土浇筑时，尽最减少泵送过程对混凝土高流动性的影响，使其和易性
能不变。
(6) 浇筑时在浇筑范围内尽可能减少浇筑分层（分层厚度取为lm), 使混凝土的重力
作用得以充分发挥，并尽蜇不破坏混凝土的整体黏聚性。
(7) 使用钢筋插棍进行插捣，并用锤子敲击模板，起到辅助流动和辅助密实的作用。
(8)
自密实混凝土浇筑至设计高度后可停止浇筑，
20min 后再检查混凝土标高，如标
高略低再进行复筑，以保证达到设计要求。
(9) 在自密实混凝土入模前，应进行拌合物工作性能检验。
18.8.11 
清水混凝土结构的技术要求
(1) 在浇筑清水混凝土前，应做专项技术交底工作，必需时准备好防雨雪遮盖及防晒
材料。
(2) 应根据结构特点进行构件分区，同一构件分区应采用同批混凝土，并应连续
浇筑。
(3)
同层或同区内混凝土构件所用材料牌号、品种、规格应一致，并应保证结构外观
色泽符合要求。
(4) 竖向构件浇筑时应严格控制分层浇筑的间歇时间，避免出现混凝土层间接缝
痕迹。
(5) 混凝土浇筑前，清理模板内的杂物，完成钢筋、管线的预留预埋和施工缝的隐蔽
工程验收工作。
(6) 在清水混凝土的各段浇捣顶面上，要有可靠的标高控制标志。
(7) 混凝土浇筑先在根部浇筑30~50mm 厚与混凝土同配比的水泥砂浆后，随铺砂
浆随浇混凝士。
(8) 布料应直接进入模板的腔体内，控制混凝上的自由落差高度小千2m 。
(9) 每次布料的厚度应控制在400mm 以内，浇筑采用汽车泵（吊斗），泵管头子处
安排两名管理人员进行浇筑指挥。
(10) 混凝土振点应从中间向边缘分布，且布棒均匀，层层搭扣，遍布浇筑的各个部
位，并应随浇筑连续进行。振捣棒的插入深度要大千浇筑层厚度，插入下层混疑土中
50mm。振捣过程中应避免敲振模板、钢筋，每一振点的振动时间，应以混凝土表面不再
下沉、无气泡逸出为止，一般为20~30s,
避免过振发生离析。
(11) 为减小混凝士对模板侧压力的影响，应严格控制浇筑速度。
(12) 清水混凝土浇筑收头，做好落水和排流措施。

--- PDF页3023 ---
18.8 
混凝土浇筑
497 
(13) 施工缝表面凿去表面浮浆露出石子，浇捣前洒水湿润后用与结构相同级配的水
泥砂浆进行接浆处理。
(14) 其他同普通混凝土。
18. 8. 12 
预制装配结构现浇节点混凝土浇筑的技术要求
(1) 预制构件与现浇混凝土部分连接应按设计图纸与节点施工。预制构件与现浇混凝
上接触面，构件表面应作凿毛处理。
(2) 预制构件铀固钢筋应按现行规范、规程执行，当有专项设计图纸时，应满足设计
要求。
(3) 采用预埋件与螺栓形式连接时，预埋件和螺栓必须符合设计要求。
(4) 浇筑用混疑土、砂浆、水泥浆的强度及收缩性能应满足设计要求，骨料最大尺寸
不应小千浇筑处最小尺寸的四分之一。设计无规定时，混凝土、砂浆的强度等级值不应低
于构件混凝土强度等级值，并宜采取快硬措施。
(5) 装配节点处混凝土、砂浆浇筑应振捣密实，并采取保温保湿养护措施。混凝土浇
筑时，应采取留置必要数量的同条件试块或其他混凝上实体强度检测措施，以核对混凝土
的强度已达到后续施工的条件。临时固定措施，可以在不影响结构安全性前提下分阶段拆
除，对拆除方法、时间及顺序，应事先进行验算和制定方案。
(6) 预制阳台与现浇梁、板连接时，预制阳台预留描固钢筋必须符合设计要求和满足
现行规范长度。
(7) 预制楼梯与现浇梁板的连接，当采用预埋件焊接连接时，先施工梁板后焊接、放
置楼梯，焊接满足设计要求。当采用描固钢筋连接时，描固钢筋必须符合设计要求。
(8) 预制构件在现浇混凝土叠合构件中应符合下列规定：
1) 在主要承受静力荷载的梁中，预制构件的叠合面应有凹凸差不小千6mm 的粗糙
面，并不得有疏松部位和浮浆。
2)
当浇筑叠合板时，预制板的表面应有凹凸不小千4mm 的粗糙面。
(9) 装配式结构的连接节点应逐个进行隐蔽工程检查，并填写记录。
18.8.13 
大体积混凝土浇筑的技术要求
(1) 用多台输送泵接输送泵管浇筑时，输送泵管布料点间距不宜大于10m, 并宜由远
而近浇筑。
(2) 用汽车布料杆输送浇筑时，应根据布料杆工作半径确定布料点数量，各布料点浇
筑速度应保持均衡。
(3) 大体积基础工程宜先浇筑深坑部分再浇筑大面积基础部分。
(4) 基础大体积混凝土浇筑最常采用的方法为斜面分层；如果对混凝土流淌距离有特殊
要求的工程，混凝土可采用全面分层或分块分层的浇筑方法。斜面分层浇筑方法见图18-2;
全面分层浇筑方法见图18-3; 分块分层浇筑方法见图18-4 。在保证各层混凝土连续浇筑的条
件下，层与层之间的间歇时间应尽可能缩短，以满足整个混疑土浇筑过程连续。
(5) 混凝土分层浇筑应采用自然流淌形成斜坡，并应沿高度均匀上升，分层厚度不宜
大于500mm。混凝土每层的厚度H 应符合表18-56 的规定，以保证混凝土能够振捣密实。

--- PDF页3024 ---
498 
18 
现浇混凝土工程
混凝土边界
图18-2
基础大体积混凝土斜面分层浇筑方法示意图
混凝上浇筑方向
:, ~-•;:_:~:::;: 又,·.-.,_ -~·:.;-<,.•·;<!. .·\//··'.'.:·.·,, :c/-·.. 
-~--------·---~-----~-..;,.c,..::!...•~*竺,..... ··• .. •、,
~: 妇~::~-;;,.
,; 
~': 了:-f'....
···•·... ;. ,-,;,,_ ,..,.- · •·.-.. •. • 仁::...:•. 嘈心;·.: ,.: .·, 
鱼.,_:•.• _:•,i •. :·:'.'·•· ·,.-:,·f·• .• . . . .·•. ;. 雪·吵
.'/•;'.;.:·;·'../f子>'.?':/:':i•.::,. 
, .. 
.. ... J ...... ,. •·••··. 
气.+--斗=~ 一—+-.--,, 亡一一
-----—-!'-~-.....,,..,....-'-" ...... - .,.. -+"'-·.:..,.•~-
.~...,,•-·-.'"7,-,,.,,..,, .. -,, 必,,,.r·一.,,.,. 一一
,. 
. 
鹹··.•·· 公｀．，·
• 
• 嘈：七，立一王奄心·
4 矿、
;s';,;::i;",':_. :•• ,.;: •'./\·:;<;._''.;.,,;: 心..,~:;:-·,)··;:; 矗<~ 心，.,_'·. :. ·• , . .,.'.'.',; <':'·: .. ·•·:-·.. : ;:; •• : 才;;''',':'.!'i:-
混凝土边界
混凝土边界
混凝土边界
图18-3
图18-4
基础大体积混凝土全面分层浇筑方法示意图
混凝上浇筑方向
基础大体积混凝土分块分层浇筑方法示意图
大体积混凝土的浇筑层厚度
混凝土边界
表18-56
混凝土种类
混凝土振捣方法
混凝土浇筑层厚度
(mm)
插入式振捣
振动作用半径的
1. 25 倍
表面振捣
200 
人丁振捣
普通混凝土
(1) 在基础、无筋混凝土或配筋稀疏构件中
250 
(2) 在梁、墙板、柱结构中
240 
(3) 在配筋稠密的结构中
150 
插入式振捣
300 
轻骨料混凝土
表面振捣（振动时需加荷）
200 
(6) 混凝土浇筑后，在混凝土初疑前和终凝前宜分别对混疑土裸露表面进行抹面处
理，抹面次数不宜过多。
(7) 混凝土拌合物自由下落的高度超过2m 时，应采用串筒、溜槽或振动管下落工
艺，以保证混凝土拌合物不发生离析。
(8) 大体积混凝土施工由千采用流动性大的混凝土进行分层浇筑，上下层施丁的间隔
时间较长，经过振捣后上涌的泌水和浮浆易顺着混凝土坡面流到坑底，所以基础大体积混
凝土结构浇筑应有排除积水或混凝土泌水的有效技术措施。可以在混疑土垫层施工时预先

--- PDF页3025 ---
18.9 
混凝土振捣
499 
在横向做出2cm 的坡度，在结构四周侧模的底部开设排水孔，使泌水及时从孔中自然流
出。当混疑土大坡面的坡脚接近顶端时，应改变混疑土的浇筑方向，即从顶端往回浇筑，
与原斜坡相交成一个集水坑，另外有意识地加强两侧模板外的混疑土浇筑强度，这样集水
坑逐步在中间缩小成小水潭，然后用泵及时将泌水排出。采用这种方法便于排出最后阶段
的所有泌水。
18. 9
混凝土振捣
匀质混凝土拌合料介千固态和液态之间，内部颗粒存在摩擦力和黏聚力，从而处千悬
浮态。振动可以有效降低和消除拌合料之间的摩擦力，从而提高流动性，使拌合料暂时液
化。拌合料可以像液体一样填充整个模板容器空间。同时物料颗粒振动落实，气泡上浮，
有利千消除孔隙，排列致密，填充密实。
18.9.1 
混凝土振捣设备的分类
混凝士振捣可采用插入式振动棒、平板振动器或附着振动器，见表18-57, 必要时可
采用人工辅助振捣。
振动设备分类
表18-57
分类
说明
形式有硬管的、软管的。振动部分有锤式、棒式、片式等。振动频率有高有低。
内部振动器（插入式振动器）
1 
主要适用于大体积混凝上、基础、柱、梁、墙、厚度较大的板，以及预制构件的捣
实工作
当钢筋十分稠密或结构厚度很薄时，其使用就会受到一定的限制
其工作部分是钢制或木制平板，板上装一个带偏心块的电动振动器。振动力通过
表面振动器（平板式振动器）
1 平板传递给混凝土，由千其作用深度较小，仅使用于表面积大而平整的结构物，如
平板、楼地面、屋面等构件
这种振动器通常是利用螺栓或钳形夹具固定在模板外侧，不与混凝土直接接触，
外部振动器（附着式振动器）
I 借助模板或其他物体将振动力传递到混凝土。由于振动作用不能深远，仅适用于振
捣钢筋较密、厚度较小以及不宜使用插入式振动器的结构构件
18.9.2 
采用内部振动器捣实混凝土的技术要求
振动棒振捣方式主要有两种：垂直振捣和斜向振捣。垂直振捣是使振动棒与混凝土表
面垂直，这种方法易于控制振捣间距和插入深度、不易触及钢筋和模板、混凝土可以自然
均匀密实。斜向振捣时振动棒与混凝土表面成一定角度，这种方法快速省力、易千排气、
拔除不易形成孔洞。
振动棒振捣混凝土应符合下列规定：
(1) 应按分层浇筑厚度分别进行振捣，振动棒的前端应插入前一层混疑土中，插入深
度不应小千50mm 。
(2) 振动棒应垂直于混凝土表面并快插慢拔均匀振捣；当混疑土表面无明显塌陷、有

--- PDF页3026 ---
500 
18 
现浇混凝土工程
水泥浆出现、不再冒气泡时，可结束该部位振捣。
(3) 混凝土振动棒移动的间距应符合下列规定：
1) 振动棒与模板的距离不应大千振动棒的作用半径的50%;
2) 振捣插点的间距不应大千振动棒作用半径的
1. 4 倍。
(4) 振动棒振捣混凝土应避免碰撞模板、钢筋、钢构、预埋件等。
18.9.3 
采用表面振动器捣实混凝土的技术要求
表面振动器在操作过程中，应该在每一个振动位置连续振动25~40s, 使混凝土表面
出现浆液，不再下沉。振捣移动时，前后位置和排间位置应保证3,..___.,5cm 的搭接长度。
在无筋或单筋平板中，表面振动器的有效作用深度约200mm;
在双筋平板中约
为120mm 。
表面振动器振捣混凝土应符合下列规定：
(1) 表面振动器振捣应覆盖振捣平面边角；
(2) 表面振动器移动间距应覆盖已振实部分混凝土边缘；
(3) 倾斜表面振捣时，应由低处向高处进行振捣。
18.9.4 
采用外部振动器振捣混凝土的技术要求
附着式振动器一般有效作用深度为250mm 左右。
附着振动器振捣混凝土应符合下列规定：
(1)
附着振动器应与模板紧密连接，设置间距应通过试验确定；
(2) 附着振动器应根据混凝土浇筑高度和浇筑速度，依次从下往上振捣；
(3) 模板上同时使用多台附着振动器时应使各振动器的频率一致，并应交错设置在相
对面的模板上。
18.9.5 
混凝土分层振捣的最大厚度要求
混凝土分层振捣的厚度应符合表18-58 的规定。
混凝土分层振捣厚度表
表18-58
振捣方法
振动棒
混凝土分层振捣最大厚度
振动棒作用部分长度的1. 25 倍
附着振动器
表面振动器
根据设置方式，通过试验确定
18.9.6 特殊部位的混凝土振捣
特殊部位的混凝土应采取下列加强振捣措施：
200mm 
(1) 宽度大于0. 3m 的预留洞底部区域应在洞口两侧进行振捣，并适当延长振捣时
间；宽度大于0. 8m 的洞口底部，应采取特殊的技术措施。
(2) 后浇带及施工缝边角处应加密振捣点，并适当延长振捣时间。
(3) 钢筋密集区域或荆钢与钢筋结合区域应选择小型振动棒辅助振捣、加密振捣点，
并适当延长振捣时间。
(4) 基础大体积混凝土浇筑流淌形成的坡顶和坡脚应适时振捣，不得漏振。

--- PDF页3027 ---
18. 10 
混凝土养护
501 
18. 10
混凝土养护
混凝土浇筑后应及时进行保湿养护，保湿养护可采用洒水、覆盖、喷涂养护剂等方
式。选择养护方式应考虑现场条件、环境温湿度、构件特点、技术要求、施工操作等
因素。
18.10.1 
混凝土自然养护
18. 10. 1. 1 
混凝土洒水养护
洒水养护应符合下列规定：
(1) 洒水养护宜在混凝土裸露表面覆盖麻袋或草帘后进行，也可采用直接洒水、蓄水
等养护方式；洒水养护应保证混凝土处于湿润状态。
(2) 洒水养护用水应符合国家现行标准《混凝土用水标准（附条文说明）》
JGJ 63 的
规定。
(3)
当H 最低温度低千5°C 时，不应采用洒水养护。
(4) 应在混凝土浇筑完毕后的12h 内进行覆盖浇水养护。
18. 10. 1. 2 
混凝土覆盖养护
覆盖养护应符合下列规定：
(1) 覆盖养护应在混凝土终凝后及时进行。
(2) 覆盖应严密，覆盖物相互搭接不宜小于100mm, 确保混凝土处于保温保湿状态。
(3) 覆盖养护宜在混凝土裸露表面覆盖朔料薄膜、塑料薄膜加麻袋、塑料薄膜加
草帘。
(4) 塑料薄膜应紧贴混凝土裸露表面，塑料薄膜内应保持有凝结水，保证混凝土处于
湿润状态。
(5) 覆盖物应严密，覆盖物的层数应根据施工方案确定。
18. 10. 1. 3 
混凝土喷涂养护
养生液养护是将可成膜的溶液喷洒在混凝土表面上，溶液挥发后在混凝土表面凝结成
一层薄膜，使混凝土表面与空气隔绝，封闭混凝土中的水分不再被蒸发，而完成水化作
用。喷涂养护剂养护应符合下列规定：
(1) 应在混凝土裸露表面喷涂覆盖致密的养护剂进行养护。
(2) 养护剂应均匀喷涂在结构构件表面，不得漏喷。养护剂应具有可靠的保湿效果，
保湿效果可通过试验检验。
(3) 养护剂使用方法应符合产品说明书的有关要求。
(4) 墙、柱等竖向混凝土结构在混凝土的表面不便浇水或使用塑料薄膜养护时，可采
用涂刷或喷洒养生液进行养护。
(5) 涂刷（喷洒）养护液的时间，应掌握混凝土水分蒸发情况，在不见浮水、混凝土
表面以手指轻按尤指印时进行涂刷或喷洒。过早会影响薄膜与混疑土表面结合，容易过早
脱落，过迟会影响混凝土强度。
(6) 养护液涂刷（喷洒）厚度以2. 5m2 /kg 为宜，厚度要求均匀一致。

--- PDF页3028 ---
502 
18 
现浇混凝土工程
(7) 养护液涂刷（喷洒）后很快就形成薄膜，为达到养护目的，必须加强保护薄膜完
整性，要求不得有损坏破裂，发现有损坏时及时补刷（补喷）养护液。
18. 10. 2 
混凝土蓄热养护
18. 10. 2. 1 
蒸汽养护
蒸汽养护是由轻便锅炉供应蒸汽，给混凝土提供一个高温高湿的硬化条件，加快混凝
土的硬化速度，提高混凝土早期强度的一种方法。用蒸汽养护混凝土，可以提前拆模（通
常2d 即可拆模），缩短工期，大大节约模板。
为了防止混凝土收缩而影响质量，并能使强度继续增长，经过蒸汽养护后的混凝土，
还要放在潮湿环境中继续养护，一般洒水7~21d, 使混凝土处千相对湿度在80%~90%
的潮湿环境中。为了防止水分蒸发过快，混凝士制品上面可遮盖湿润草帘或其他覆盖物。
18.10.2.2 
太阳能养护
太阳能养护是直接利用太阳能加热养护棚（罩）内的空气，使内部混凝土能够在足够
的温度和湿度下进行养护，获得早强。在混凝土成荆、表面找平收面后，在其上覆盖一层
黑色塑料薄膜（厚0. 12~0. 14mm), 再盖一层气垫薄膜（气泡朝下）。塑料薄膜应采用耐
老化的，接缝应采用热粘合。覆盖时应紧贴四周，用砂袋或其他重物压紧盖严，防止被风
吹开而影响养护效果。塑料薄膜若采用搭接时，其搭接长度不小于30cm 。
18.10.3 
混凝土养护的质量控制
(1) 混凝十的养护时间应符合下列规定：
1) 采用硅酸盐水泥、普通硅酸盐水泥或矿渣硅酸盐水泥配制的混凝土不应少于7d;
采用其他品种水泥时，养护时间应根据水泥性能确定；
2) 采用缓凝型外加剂、大掺量矿物掺合料配制的混凝土不应少于14d;
3) 抗渗混凝土、强度等级C60 及以上的混凝土不应少于14d;
4) 后浇带混凝土的养护时间不应少于14d;
5) 地下室底层墙、柱和上部结构首层墙、柱宜适当增加养护时间；
6) 基础大体积混凝土养护时间应根据施工方案确定。
(2) 基础大体积混凝土裸露表面应采用覆盖养护方式。当混凝土表面以内40~80mm
位置的温度与环境温度的差值小于25°C 时，可结束覆盖养护。覆盖养护结束但尚未到达
养护时间要求时，可采用洒水养护方式直至养护结束。
(3) 柱、墙混凝土养护方法应符合下列规定：
1) 地下室底层和上部结构首层柱、墙混凝土带模养护时间不宜少千3d;
带模养护结
束后可采用洒水养护方式继续养护，必要时也可采用覆盖养护或喷涂养护剂等养护方式继
续养护。
2) 其他部位柱、墙混凝土可采用洒水养护；必要时，也可采用覆盖养护或喷涂养护
剂养护。
(4) 混凝土强度达到
1. 2N/m而前，不得在其上踩踏、堆放荷载、安装模板及支架。
(5)
同条件养护试件的养护条件应与实体结构部位养护条件相同，并应采取措施妥善
保管。

--- PDF页3029 ---
18. 11 
混凝土施工缝及后浇带
503 
(6) 施工现场应具备混凝土标准试块制作条件，并应设置标准试块养护室或养护箱。
标准试块养护应符合国家现行有关标准的规定。
18. 11 
混凝土施工缝及后浇带
18. 11. 1
概述
18. 11. 1.1 
施工缝及后浇带的设置
随着钢筋混凝土结构的普遍运用，在现浇混凝土施工过程中由千技术或施工组织上的
原因不能连续浇筑，且停留时间超过混凝土的初凝时间，前后浇筑混凝土之间的接缝处便
形成了混疑土施工缝。施工缝是结构受力薄弱部位，一旦设置和处理不当就会影响整个结
构的性能与安全。因此，施工缝不能随意设置，必须严格按照规定预先选定的合适部位设
置施工缝。
18. 11. 1. 2 
施工缝的类型
混凝士施工缝的设置一般分两种：水平施工缝和竖直施工缝。水平施工缝一般设詈在
竖向结构中，一般设置在墙、柱或厚大基础等结构。垂直施工缝一般设置在平面结构中，
一般设置在梁、板等构件中。
18. 11.1. 3 
后浇带的类型
混凝土后浇带的设置一般分两种：沉降后浇带和伸缩后浇带。沉降后浇带有效地解决
了沉降差的问题，使高层建筑、裙房、超长结构及大型公共建筑的结构和基础设计为整
体。伸缩后浇带可减少温度、混凝土收缩的影响，从而避免有害裂缝的产生。
18. 11. 2 
施工缝的设置
18. 11. 2. 1 
施工缝设置的一般规定
施工缝的留设位置应在混凝土浇筑之前确定。施工缝宜留设在结构受剪力较小且便于
施工的位置。受力复杂的结构构件或有防水抗渗要求的结构构件，施工缝留设位置应经设
计单位认可。
施工缝留设界面应垂直千结构构件和纵向受力钢筋。结构构件厚度或者高度较大时，
施工缝界面宜采用专用的材料封挡。施工缝应采取钢筋防锈或者阻锈等保护措施。
混凝土浇筑过程中，因特殊原因需要临时设置施工缝时，施工缝留设应当规整，并垂
直于构件表面，必要时可以采取插筋、事后修凿等技术措施。
18.11. 2. 2 
施工缝设置的技术要求
水平施工缝的留设位置应符合下列规定：
(1) 柱、墙施工缝可留设在基础、楼层结构顶面，桩施工缝与结构上表面的距离宜为
O~lOOmm, 墙施工缝与结构上表面的距离宜为o~300mm;
(2) 柱、墙施工缝也可留设在楼层结构地面，施工缝与结构下表面的距离宜为o~
50mm; 当板下有梁托时，可留设在梁托下o~20mm;
(3) 高度较大的柱、墙、梁以及厚度较大的基础可根据施工需要在其中部留设水平施
工缝；必要时，可对配筋进行调整，这种情况下，需要征得设计单位的认可；

--- PDF页3030 ---
504 
18 
现浇混凝土工程
(4) 特殊结构部位留设水平施工缝应征得设计单位的同意。
垂直施工缝的留设位置应符合下列规定：
(1) 有主次梁的楼板施工缝应留设在次梁跨度中间的1/3 范围内；
(2) 单向板施工缝应留设在平行于板短边的任何位置；
(3) 楼梯梯段施工缝宜设置在梯段板跨度端部的1/3 范围内；
(4) 墙的施工缝宜设置在门洞口过梁跨中1/3 范围内，也可留设在纵横交接处；
(5) 特殊结构部位留设垂直施工缝应征得设计单位的同意。
设备基础施工缝留设位置应符合下列规定：
(1) 水平施工缝应低于地脚螺栓底端，与地脚螺栓底端的距离应大于150mm 。当地
脚螺栓直径小于30mm 时，水平施工缝可留设在深度不小于地脚螺栓埋入混凝土部分总
长度的3/4 处；
(2) 垂直施工缝与地脚螺栓中心线的距离不应小于250mm, 且不应小千螺栓直径的5
倍。
承受动力作用的设备基础施工缝的留设应符合下列规定：
(1) 标高不同的两个水平施工缝，其高低接合处应留设成台阶形，台阶的高宽比不应
大于
1. O; 
(2) 在水平施工缝处继续浇筑混凝士前，应对地脚螺栓进行一次复核校正；
(3) 垂直施工缝或台阶形施工缝的垂直面处应加插钢筋，插筋数量和规格应由设计
确定；
(4) 施工缝的留设应经设计单位认可。
18.11.2.3 
常用类型施工缝的处理方法
在施工缝处继续浇筑混凝土时，混凝土抗压强度不应小于1. 2N/mm气可通过试验来
确定。这样可保证混凝土在受到振动棒振动时不影响先浇混凝土的强度。同时必须对施工
缝进行必要的处理：
(1) 应仔细清除施工缝处的垃圾、水泥薄膜、松动的石子以及软弱的混凝土层。对千
达到强度、表面光沽的混凝土面层还应加以凿毛，用水冲洗干净并充分湿润，且不得
积水。
(2) 要注意调整好施工缝位置附近的钢筋。要确保钢筋周围的混凝土不被松动和损
坏，应采取钢筋防锈或阻锈等技术措施进行保护。
(3) 在浇筑前，为了保证新旧混凝土的结合，施工缝处应先铺一层厚度为I~l. 5cm 
的水泥砂浆，其配合比与混凝土内的砂浆成分相同。
(4) 从施工缝处开始继续浇筑时，要注意避免直接向施工缝边投料。机械振捣时，宜
向施工缝处渐渐靠近，并距80~100mm 处停止振捣。但应保证对施工缝处混凝土的捣实
工作，使新旧混凝土结合紧密。
(5) 对于施工缝处浇筑完新混凝土后要加强养护。当施工缝混凝土浇筑后，新浇混凝
土在12h 以内就应根据气温等条件加盖草帘浇水养护。如果在低温或负温下则应该加强保
温，还要覆盖塑料布阳止混凝土水分的散失。
(6) 水池、地坑等特殊结构要求的施工缝处理，要严格按照施工图纸要求和有关规范
执行。

--- PDF页3031 ---
18. 11 
混凝土施工缝及后浇带
505 
(7) 承受动力作用的设备基础的水平施工缝继续浇筑混凝上前，应对地脚螺栓进行一
次观测校准。
18.11. 2. 4 
施工缝的渗漏水防止处理措施
施工缝的接缝形式有平缝、高低缝、凸凹缝、设止水带缝等多种形式，根据工程经验
的积累表明，目前常用的几种接缝方式都在不同程度上存在着渗水漏水的隐患。
根据诸多施工经验总结，在施工缝留设工程中，采用薄片钢板作为施工缝处的止水带
效果良好，薄片钢板的主要优点如下：
(1) 薄片钢板相较于橡胶止水带刚度较大，不易变形，有利千长期使用，同时容易固
定，不会在混凝土浇筑期间移位，不容易产生局部渗漏。
(2) 施工简便，可按照不同的施工缝留设情况将钢板止水带按照要求加工成特定尺
寸，在现场即可投入施工。
(3) 可根据设计需要将上下止水板的高度做高，加长渗漏水的爬水坡度，从而达到防
止渗漏水的情况。
18.11. 3 
后浇带的设置
18.11.3.1 
后浇带设置的一般规定
后浇带是在建筑施工中为防止现浇钢筋混凝土结构由于温度、收缩不均可能产生的有
害裂缝，按照设计或施工规范要求，在基础底板、墙、梁相应位置留设临时施工缝，将结
构暂时划分为若干部分，经过构件内部收缩，在若干时间后再浇捣该施工缝混凝土，将结
构连成整体。
后浇带的设置应遵循“抗放兼备，以放为主”的设计原则。因为普通混凝土存在开裂
问题，设置后浇带的目的就是将大部分的约束应力释放，然后用膨胀混凝土填缝以抗衡残
余应力。
后浇带混凝土必须采用无收缩混凝土，可采用膨胀水泥配制，也可采用添加具有膨胀
作用的外加剂和普通水泥配制，混凝土的强度应提高一个等级，其配合比应通过试验
确定。
18.11.3.2 
后浇带设置的技术要求
结构设计中，由于考虑沉降原因而设计的后浇带，在施工中应严格按照设计图纸进行
留设；如果是由于施工原因而需要设置后浇带时，应视具体工程情况而定，留设的位置应
征得设计单位的认可。
后浇带的设置间距应合理，矩形构筑物后浇带间距一般可设为30~40m, 后浇带的宽
度应考虑便于施工操作，并按结构构造要求而定，一般宽度以700~lOOOmm 为宜。
后浇带处的楼板受力钢筋必须贯通，不得断开。如果梁、板跨度不大，可一次性配足
钢筋；如果梁、板跨度较大，可按规定断开，在补齐混凝土前焊接好。
不同混凝土后浇带的封闭浇筑时间不同，伸缩后浇带视先浇部分混凝土的收缩完成情
况而定，一般为施工后60d; 沉降后浇带宜在建筑物基本完成沉降后进行，在部分对后浇
带的保留时间有特殊要求的工程中，后浇带的浇筑应按照设计要求进行。
18.11.3.3 
常见类型的后浇带的处理方法
(1) 在后浇带四周应做临时保护措施，防止施工用水流进后浇带内，以免施工过程中

--- PDF页3032 ---
506 
18 
现浇混凝土工程
污染钢筋，堆积垃圾。
(2) 不同类型后浇带混凝土的封闭浇筑时间是不同的，应按设计要求进行浇筑。伸缩
后浇带应根据先浇部分混凝上的收缩完成情况而定，一般为施工后60d; 沉降后浇带宜在
建筑物基本完成沉降后进行。
(3) 在浇筑混凝土前，将后浇带两侧混凝土表面按照施工缝的要求进行处理。后浇带
混凝士必须采用减少收缩的技术措施，混凝土的强度应比原结构强度提高一个等级，其配
合比通过试验确定，宜掺入早强减水剂，精心振捣，浇筑后并保持至少15d 的湿润养护。
18. 12 
混凝土裂缝的形成与控制
18.12.1 
混凝土裂缝形成的主要原因
18. 12. 1. 1 
混凝土裂缝的基本概念
混凝土是胶凝材料胶结砂石骨料形成的一种非均质多相复合材料，在相组成上，混凝
土包括水泥石、骨料和骨料
水泥石界面过渡区3 部分。裂缝指的是同相之间连续性或不
同相之间粘结性的中断或破坏，这种中断或破坏按照尺度可分为＂宏观裂缝”和“微观裂
缝"。“微观裂缝”是肉眼观察不到的微小裂纹，裂缝宽度小于0. 05mm; 而“宏观裂缝＂
是“微观裂缝“不断发展而显现的结果，裂缝宽度大千等千0. 05mm。具体的，混凝土中
常见的微观裂缝有3 种：
(1) 黏着裂缝是骨料与水泥石的粘结面上的裂缝，主要沿骨料周围出现；
(2) 水泥石裂缝是指水泥浆中的裂缝，出现在骨料与骨料之间；
(3)
骨料裂缝是指骨料本身的裂缝。
18. 12. 1. 2 
混凝土裂缝的形成原因与分类
结构物在实际使用过程中承受两大类荷载：外荷载和变形荷载。按照裂缝产生的原
因，混凝土结构裂缝一般分为荷载裂缝和非荷载裂缝，其中荷载裂缝是混凝土由千受到外
力作用产生的裂缝，可进一步分为外荷载裂缝和荷载次应力裂缝；非荷载裂缝主要指未受
到外加荷载时，由于混凝土自身变形或结构变形受到约束产生拉应力而导致的裂缝。
1. 荷载裂缝
混凝土结构的荷载裂缝多为樱形裂缝，按照荷载的性质，混凝土结构的荷载裂缝可分
为弯曲裂缝、剪切裂缝、扭转裂缝。由于混疑土是典型的脆性材料，抗拉强度很低，因
此，在混凝土结构设计中，荷载裂缝主要通过设置受力钢筋加以控制。
2. 非荷载裂缝
大部分混疑土结构裂缝是非荷载裂缝，或是非荷载变形与荷载共同作用的结果。混凝
土的非荷载变形并不必然导致混凝土结构裂缝的产生。裂缝的产生与非荷载变形分布的不
均匀性（变形不协调）以及变形受到的约束程度有关。非荷载变形分布的不均匀性取决千
变形的种类和作用机理以及混凝土非荷载变形的影响因素，包括混凝土的材料组成、力学
性能、构件内部温度、湿度的梯度分布等。按照非荷载变形的种类，可将混凝土的非荷载
裂缝分为以下几种典型类型：塑性塌落裂缝、塑性收缩裂缝、干燥收缩裂缝和自收缩裂
缝、温度变形裂缝、沉降裂缝、冻融裂缝、钢筋锈蚀裂缝以及化学反应膨胀裂缝。

--- PDF页3033 ---
18. 12 
混凝土裂缝的形成与控制
507 
18. 12. 2 
混凝土裂缝控制的方法
混凝土结构裂缝的控制与防治，应遵循“抗”与“放”结合的原则，采取预防为主的
方针，从建筑与结构设计、混凝土材料质量控制和选用、建筑工程施工和养护等方面采取
综合措施。
18.12.2.1 
结构设计控制
1. 一般规定
(1) 设计混凝土结构构件时，对其承受的永久荷载和可变荷载应按现行国家标准《建
筑结构荷载规范》GB 50009 中的规定采用；施工过程中的临时荷载，可按预期的最大值
确定；机械运转或运输机具运转时产生的动荷载，按特殊荷载确定。设计时应避免在设计
使用年限内发生结构构件不应有的超载。
(2) 设计时除应符合现行国家标准《混凝土结构设计标准》GB/T 50010 的规定外，
尚应根据当地地震烈度等级、建筑物的规模、体量、体形、平面尺寸、地基基础情况、结
构体系类别、当地气候条件、使用功能需要、使用环境、装饰要求、施丁技术条件、房屋
维护管理条件等因素，全面慎重地考虑对混凝土结构构件采取有效设计措施，控制混凝土
收缩、温度变化、地基基础不均匀沉降等原因产生的裂缝。
(3) 控制最大裂缝宽度的目标值。
钢筋混凝土结构构件的最大裂缝宽度限值是保证结构构件耐久性的设计目标值，见
表18-59 。需要考虑防止漏水的最大裂缝宽度的目标值要根据可靠资料确定。
环境类别
最大裂缝宽度限值
(mm)
钢筋混凝土结构最大裂缝宽度限值
0.30 (0.40) 
二
Ca, b) 
0. 20 
表18-59
三
Ca, b) 
0.20 
(4) 对较长的建筑结构在设计时可采取分割措施（设置沉降缝、防震缝、伸缩缝等）
将建筑物分割为长度较短的若干结构单元，以减少混凝土收缩、温度变化或地基不均匀沉
降产生的结构构件内部拉应力。也可采取加强结构构件刚度或增设除按通常承载力计算所
需结构构件配筋晕外的构造钢筋或设置后浇带或对地基进行处理等措施。
(5) 对跨度较大的混凝上受弯构件宜采用预加应力或采取其他有效措施防止正截面、
斜截面裂缝的扩展并减小其宽度。
(6) 应采取有效措施加强建筑物屋面、外墙或构件外露表面的保温、隔热性能，减少
温度变化和日照对混凝土结构构件产生的不利影响。
2. 基本控制措施
(1) 楼板、屋面板采用普通混凝土时，其强度等级不宜大千C30, 基础底板、地下室
外墙不宜大于C35 。
(2) 在板的温度、收缩应力较大区域（如跨度较大并与混凝土梁及墙整浇的双向板的
角部和中部区域或当垂直千现浇单向板跨度方向的长度大于8m 时沿板长度的中部区域
等）宜在板未配筋表面配置控制温度收缩裂缝的构造钢筋。
(3) 在房屋下列部位的现浇混凝土楼板、屋面板内应配置抗温度收缩钢筋：当房屋平
面体形有较大凹凸时，在房屋凹角处的楼板；房屋两端阳角处及山墙处的楼板；房屋南面

--- PDF页3034 ---
508 
18 
现浇混凝土工程
外墙设大面积玻璃窗时，与南向外墙相邻的楼板；房屋顶层的屋面板；与周围梁、柱、墙
等构件整浇且受约束较强的楼板。
(4)
当楼板内需要埋置管线时，现浇楼板的设计厚度不宜小于110mm 。管线必须布
置在上下钢筋网片之间，管线不宜立体交叉穿越，并沿管线方向在板的上下表面一定宽度
范围内采取防裂措施。
(5) 楼板开洞时，当洞的直径或宽度（垂直千构件跨度方向的尺寸）不大于300mm
时，可将受力钢筋绕过洞边，不需截断受力钢筋和设置洞边附加钢筋。当洞的直径较大
时，应在洞边加设边梁或在洞边每侧配置附加钢筋。每侧附加钢筋的面积应不小于孔洞直
径内或相应方向宽度内被截断受力钢筋面积的一半。对单向板受力方向的附加钢筋应伸至
支座内，另一方向的附加钢筋应伸过洞边，不小千钢筋的描固长度。对双向板两方向的附
加钢筋应伸至支座内。
(6) 对现浇剪力墙结构的端山墙、端开间内纵墙、顶层和底层墙体，均宜比计算需要
量适当增加配置水平和竖向分布钢筋配筋数最。为控制现浇剪力墙结构因混凝土收缩和温
度变化较大而产生的裂缝，墙体中水平分布筋除满足强度计算要求外，其配筋率不宜小于
0.4%, 钢筋间距不宜大于100mm。外墙墙厚宜大于160mm, 并宜双排配置分布钢筋。
(7) 为解决高层建筑与裙房间沉降差异过大而设置的＂沉降后浇带“，应在相邻两侧
的结构满足设计允许的沉降差异值后，方可浇筑后浇带内的混凝土。此类后浇带内的钢筋
宜截断并采用搭接连接方法，后浇带的宽度应大千钢筋的搭接长度，且不应小千800mm 。
(8) 框架结构较长（超过规范规定设置伸缩缝的长度）时，纵向梁的侧边宜配置足够
的抗温度收缩钢筋。
(9) 对大体积混凝土进行结构构造设计时，采用合理的平面和立面设计，避免截面的
突出，从而减小约束应力；合理布置分布钢筋，尽量采用小直径、密间距，变截面处加强
分布筋；采用滑动层来减小基础的约束；宜采用后期强度作为配合比设计、强度评定及验
收的依据。基础混凝土龄期可取为60d
(56d) 或90d; 柱、墙混凝土强度等级不低千C80
时，龄期可取为60d
(56d) 。采用混凝土后期强度时，龄期应经设计单位确认。
3. 特殊措施
(1) 为控制水泥水化热产生的混凝土裂缝，除施工中应采取有效措施降低混凝土在硬
化过程中的水化温升外，设计中应在预计可能产生裂缝的部位配置足够的构造钢筋或设置
诱导缝。
(2) 为控制因冻融产生的混疑土裂缝，在外露的混凝土构件表面应采用有效的防冻处
理，缓和混凝土的急剧降温，并采用有效的防水措施，保持混凝土的干燥状态。
(3) 为控制混凝土内氯化物引起钢筋锈蚀产生的裂缝，应根据混凝土结构所处的环境
条件，按现行国家标准《混凝土结构设计标准》GB/T 50010 的规定确定构件的最小混凝
土保护层厚度和最大氯离子含措。
(4) 为控制有可能受外部侵入的氯化物引起钢筋锈蚀产生的裂缝，必要时可在构件表
面采取保护措施，预防氯化物的侵入，此外设计中也应严格控制裂缝宽度的限值。
18. 12. 2. 2 
混凝土材料控制
1. 一般规定
抗收缩、抗裂性能好的混凝土不但应具有较低的长期收缩值，同时应具备高的抗早期

--- PDF页3035 ---
18. 12 
混凝土裂缝的形成与控制
509 
开裂性能。为了控制混凝土的有害裂缝，应妥善选定组成材料和配合比，以使所制备的混
疑土除符合设计和施工所要求的性能外，还应具有抵抗开裂所需要的功能。
2. 材料要求
水泥宜用硅酸盐水泥、普通硅酸盐水泥或矿渣硅酸盐水泥。对大体积混凝土，宜采用
中热硅酸盐水泥、低热硅酸盐水泥、低热矿渣硅酸盐水泥。对防裂抗渗要求较高的混凝
土，所用水泥的铝酸三钙含晕不宜大于8% 。使用时水泥的温度不宜超过60°C 。
其他材料如骨料、矿物掺合料、外加剂、水、钢筋应符合现行有关标准的规定，选用
外加剂时必须根据工程具体情况先做水泥适应性及实际效果试验。
3. 配合比
(1) 干缩率。混凝土90d 的干缩率宜小千0. 06% 。
(2) 坰落度。在满足施工要求的条件下，尽最采用较小的混凝土坰落度。
(3) 用水量。不宜大于180kg/m3 o 
(4) 水泥用最。普通强度等级的混凝土宜为270,...__,450kg/m3, 高强度混凝土不宜大于
550kg/m3 o 
(5) 水胶比。应尽量采用较小的水胶比。混疑土水胶比不宜大千0.60 。
(6) 砂率。在满足工作性要求的前提下，应采用较小的砂率。
(7) 沁水最。宜小千0. 3mL/m2 0 
(8) 宜采用引气剂或引气减水剂。
4. 其他特殊措施
(1) 用千有外部侵入氯化物的环境时，钢筋混凝土结构或部件所用的混凝土应采取下
列措施之一：
1) 水胶比应控制在0. 55 以下；
2) 混凝土表面宜采用密实、防渗措施；
3) 必要时可在混凝土表面涂刷防护涂料等以阻隔氯盐对钢筋混凝土的腐蚀。
(2) 对因水泥水化热产生的裂缝的控制措施：
1) 尽晕采用水化热低的水泥；
2) 优化混凝土配合比，提高骨料含量；
3) 尽械减少单方混凝土的水泥用晕；
4) 延长评定混凝土强度等级的龄期；
5) 掺矿物拌合料替代部分水泥。
(3) 对因冻融产生的裂缝的控制措施：
1) 采用引气剂或引气减水剂；
2) 混凝土含气址宜控制在5% 左右；
3) 水胶比不宜大千o. 5 。
18. 12. 2. 3 
混凝土施工控制
1. 一般规定
混凝土施工控制一是保证裂缝控制的材料措施、结构和构造措施得以顺利实施，二是
在此基础上，通过其他辅助手段进一步提高混凝土结构的抗裂性能。为此，事先要妥善制
定好能满足要求的施工组织设计、相关的技术方案和质量控制措施，所有的措施必须进行

--- PDF页3036 ---
510 
18 
现浇混凝土工程
相应的技术交底并切实贯彻执行。
2. 模板的安装及拆除
(1) 模板及其支架应根据工程结构形式、荷载大小、地基土类别、施工程序、施工机
具和材料供应等条件进行设计。模板及其支架应具有足够的承载能力、刚度和稳定性，能
可靠地承受浇筑混凝土的自重、侧压力、施工过程中产生的荷载以及上层结构施工时产生
的荷载。
(2) 安装的模板须构造紧密、不漏浆、不渗水、不影响混凝土均匀性及强度发展，并
能保证构件形状正确规整。
(3) 安装模板时，为确保钢筋保护层厚度，应准确配置混凝土垫块或钢筋定位器等。
(4) 模板的支撑立柱应置千坚实的地面上，并应具有足够的刚度、强度和稳定性，间
距适度，防止支撑沉陷引起模板变形。上下层模板的支撑立柱应对准。
(5) 模板及其支架的拆除顺序及相应的施工安全措施在制定施工技术方案时应考虑周
全。拆除模板时，不应对楼层形成冲击荷载。拆除的模板及支架应及时清运，不得对楼层
形成局部过大的施工荷载。模板及其支架拆除时混凝土结构可能尚未形成设计要求的受力
体系，必要时应加设临时支撑。
(6) 底模及其支架拆除时的混凝土强度应符合设计要求。
(7) 后浇带模板的支顶及拆除易被忽视j
由此常造成结构缺陷，应予以特别注意，须
严格按施工技术方案执行。
(8) 已拆除模板及其支架的结构，在混凝土强度达到设计要求的强度后，方可承受全
部使用荷载。当施工荷载所产生的效应比使用荷载的效应更为不利时，必须经过核算并加
设临时支撑。
3. 混凝土的制备
(1) 优先采用预拌混凝土，其质量应符合现行国家标准《预拌混凝土》
GB/T 14902 
的规定。
(2) 预拌混凝土的订购除满足上述标准的规定外，对品质、种类相同的混凝土，原则
上要在同一预拌混凝土厂订货。如在两家或两家以上的预拌混凝土厂订货时，应保证各预
拌混疑土厂所用主要材料及配合比相同，制备工艺条件基本相同。
(3) 施工者要事先制定好关千混凝土制备的技术操作规程和质量控制措施。
4. 混凝土的运输
(1) 运输混凝土时，应能保持混凝土拌合物的均匀性。
(2) 运输车在装料前应将车内残余混凝土及积水排尽。当需在卸料前补掺外加剂调整
混凝土拌合物的工作性时，外加剂掺入后运输车应进行快速搅拌，搅拌时间应由试验
确定。
(3) 运至浇筑地点混凝土的坰落度应符合要求，当有离析时，应进行二次搅拌，搅拌
时间应由试验确定。
(4)
由搅拌、运输到浇筑入模，当气温不高于25°C 时，持续时间不宜大于90min;
当
气温高于25°C 时，待续时间不宜大于60min。当在混凝土中掺加外加剂或采用快硬水泥
时，持续时间应由试验确定。
5. 混凝土的浇筑

--- PDF页3037 ---
18. 12 
混凝土裂缝的形成与控制
511 
(1) 为了获得匀质密实的混凝土，浇筑时要考虑结构的浇筑区域、构件类别、钢筋配
置状况以及混凝土拌合物的品质，选用适当机具与浇筑方法。
(2) 浇筑之前要检查模板及其支架、钢筋及其保护层厚度、预埋件等的位置、尺寸，
确认正确无误后，方可进行浇筑。
(3) 混凝土的一次浇筑量要适应各环节的施工能力，以保证混凝土的连续浇筑。
(4) 对现场浇筑的混凝土要进行监控。运抵现场的混凝土坰落度不能满足施工要求
时，可采取经试验确认的可靠方法调整丹落度，严禁随意加水。在降雨雪时不宜在露天浇
筑混凝土。
(5) 浇筑墙、柱等较高构件时，一次浇筑高度以不发生混凝土离析为准，一般每层不
超过500mm, 摊平后再浇筑上层，浇筑时要注意振捣到位，使混凝上充满模板内的各个
部位。
(6) 当楼板、梁、墙、柱一起浇筑时，先浇筑墙、柱，待混凝土沉实后，再浇筑梁和
楼板。当楼板与梁一起浇筑时，先浇筑梁，再浇筑楼板。
(7) 浇筑时要防止钢筋、模板、定位筋等的移动和变形。
(8) 浇筑的混凝土要充填到钢筋、埋设物周围及模板内各角落，要振捣密实，不得漏
振，也不得过振，更不得用振捣器拖赶混凝土。
(9) 分层浇筑混疑土时，要注意使上下层混凝土一体化。应在下一层混凝土初凝前将
上一层混凝土浇筑完毕。在浇筑上层混凝土时，须将振捣器插入下一层混凝土5cm 左右
以便形成整体。
(10)
由千混凝土的沁水、骨料下沉，易产生塑性收缩裂缝，此时应对混凝土表面进
行压实抹光。在浇筑混凝土时，如遇高温、太阳暴晒、大风天气，浇筑后应立即用朔料膜
覆盖，避免发生混凝土表面硬结。
(11) 对大体积混疑土，入模温度不宜大于30°C; 混凝土浇筑体最大温升值不宜大于
50°C; 混凝土在浇筑体浇筑及养护阶段，表面及内部任意两测点的温度差值不宜大千
25°C; 浇筑后的混凝土内外温差、混凝土表面与环境温差不超过25°C; 混凝土降温速率
不宜大于2. 0°C/d; 当有可靠经验时，降温速率要求可适当放宽。
(12) 滑模施工时应保持模板平整光洁，并严格控制混凝土的凝结时间与滑模速率匹
配，防止滑模时产生拉裂、塌陷。
(13) 板类（含底板）混凝土面层浇筑完毕后，应在初凝后、终凝前进行二次抹压。
(14) 应按设计要求合理设置后浇带，后浇带混凝土的浇筑时间应符合设计要求。当
无设计要求时，后浇带应在其两侧混凝土龄期至少6 周后再行浇筑，且应加强该处混凝土
的养护工作。
(15) 施工缝处浇筑混凝土前，应将接搓处剔凿干净，浇水湿润，并在接搓处铺水泥
砂浆或涂混凝士界面剂，保证施工缝处结合良好。
6. 混凝土的养护
(1) 养护是防止混凝土产生裂缝的重要措施，必须充分重视，并制定养护方案，派专
人负责养护工作。
(2) 混凝土浇筑完毕，在混疑土终凝后即须进行妥善的保温、保湿养护。
(3) 浇筑后采用覆盖、洒水、喷雾或用薄膜保湿等养护措施。保温、保湿养护时间：

--- PDF页3038 ---
512 
18 
现浇混凝土工程
对硅酸盐水泥、普通硅酸盐水泥或矿渣硅酸盐水泥拌制的混凝土，不得少于7d; 对掺用
缓凝型外加剂或有抗渗要求的混凝士，不得少千14d 。
(4) 底板和楼板等平面结构构件，混凝土浇筑收浆和抹压后，用塑料薄膜覆盖，防止
表面水分蒸发，混凝士硬化至可上人时，揭去朔料薄膜，铺上麻袋或草帘，用水浇透，有
条件时尽量着水养护。
(5) 截面较大的柱子，宜用湿麻袋围裹喷水养护，或用塑料薄膜围裹自生养护，也可
涂刷养护液。
(6) 墙体混凝土浇筑完毕，混凝士达到一定强度
0~3d) 后，必要时应及时松动两
侧模板，离缝为3~5mm, 在墙体顶部架设淋水管，喷淋养护。拆除模板后，应在墙两侧
覆挂麻袋或草帘等覆盖物，避免阳光直照墙面，地下室外墙宜尽早回填土。
(7) 冬期施工不能向裸露部位的混凝上直接浇水养护，应用塑料薄膜和保温材料进行
保温、保湿养护。保温材料的厚度应经热工计算确定。
(8)
当混凝土外加剂对养护有特殊要求时，应严格按其要求进行养护。
(9) 大体积混凝土施工应加强混凝土养护工作，宜用保温隔热法对大体积混凝土进行
养护。
18. 13 
高性能混凝土施工技术
高性能混凝土是指具有高强度、高工作性、高耐久性的混凝土，这种混凝土的拌合物
具有大流动性和可泵性，不离析，而且保朔时间可根据工程需要来调整，便于浇捣密实。
它是一种以耐久性和可持续发展为基本要求并适合工业化生产与施工的混凝土，是一种环
保型、集约荆的绿色混凝土。
18.13.1 
高性能混凝土工作性控制技术
18.13. 1. 1 
高性能混凝土原材料
使用高效减水剂和超细掺合料是生产高性能混凝土的关键技术，此外，在生产高性能混凝
土过程中，为了保证高性能混凝土具有较好的工作性，对其原材料的选取也提出了更高要求。
1. 水泥
(1) 水泥品种与强度等级的选用应根据设计、施工要求、结构特点及工程所处环境和
应用条件确定。
(2) 高性能混凝上宜采用硅酸盐水泥或普通硅酸盐水泥，且水泥应符合现行国家标准
《通用硅酸盐水泥》
GB 175 的规定；盐冻融环境下的高性能混凝土，不宜采用含石灰石粉
的水泥；有预防混凝土碱骨料反应要求的高性能混凝土宜采用碱含量低千0. 6% 的水泥；
大体积高性能混凝土宜采用中、低热硅酸盐水泥，且应符合现行国家标准《中热硅酸盐水
泥、低热硅酸盐水泥》GB/T 200 的规定，也可使用硅酸盐或普通硅酸盐水泥同时复合使
用大掺量的矿物掺合料；化学腐蚀环境下的高性能混凝土，宜采用硅酸盐水泥或普通硅酸
盐水泥同时复合使用优质的矿物掺合料，其中低温硫酸盐腐蚀环境下不宜采用含石灰石粉
的水泥或掺合料。
(3) 硅酸盐水泥、普通硅酸盐水泥的技术指标还宜符合表18-60 的规定。

--- PDF页3039 ---
18. 13 
高性能混凝土施工技术
513 
硅酸盐水泥、普通硅酸盐水泥技术指标建议
表18-60
项目
建议
比表面积
(m2 /kg) 
冬360
3d 抗压强度a (MPa) 
42.5 级硅酸盐水泥、普通硅酸盐水泥：?,17. o, 冬25.0
52. 5 级硅酸盐水泥、普通硅酸盐水泥：彦22. 0, 炙31. 0 
28d/3d 抗压强度比a
~l. 70 
重度硫酸盐环境下: ~5% 
熟料C3A 含量（按质扯计，％）
中度硫酸盐环境下：冬8%
海水等氯化物环境下：
~10%
一般水泥：冬280
3d 水化热
CkJ/kg)a
中热水泥：冬251
低热水泥：冬230
一般水泥：炙320
7d 水化热
CkJ/kg)a
中热水泥：圣293
低热水泥：
~260
氯离子含量（按质扯计，％）
冬0.06
标准稠度用水最（％）
~27 
注：
a 
选择性指标，当硅酸盐水泥、普通硅酸盐水泥用于有抗裂要求的混凝土中时采用。
(4) 水泥中不应含有影响混凝土长期性能和耐久性能的助剂和激发剂。
(5) 水泥进场应提供型式检验报告、出厂检验报告或合格证等质量证明文件，且质最
证明文件应包含混合材品种及掺量。当采用表18-60 的技术建议时，质量文件还应包含
表18-60 中的检验项目，且检验结果应符合表18-60 的规定。水泥进场还应进行检验，检
验项目及检验批量应符合现行国家标准《混凝土质量控制标准》GB 50164 的规定。
2. 骨料
(1) 骨料应符合现行国家标准《建设用砂》
GB/T 14684 、《建设用卵石、碎石》
GB/
T 14685 的规定，且人工砂石粉含量、分计筛余、针片状颗粒含量以及粗骨料不规则颗粒
含址宜符合现行行业标准《高性能混凝土用骨料》JG/T 568 的规定。当采用现行行业标
准《高性能混凝土用骨料》JG/T 568 且技术指标有分级要求时，不应低于I 级。
(2) 高性能混凝土宜采用非碱活性骨料。当采用碱活性骨料时，除应采取抑制骨料碱
活性措施外，还应在混凝土表面采用隔离措施。预防混疑土碱骨料反应的技术措施应符合
现行国家标准《预防混凝土碱骨料反应技术规范》
GB/T 50733 的规定。
(3) 骨料进场应提供型式检验报告、出厂检验报告或合格证等质星证明文件，并应进行检
验，检验项目及检验批量应符合现行国家标准《混凝土质量控制标准》GB 50164 的规定。
3. 矿物掺合料
(1) 配制高性能混凝土可采用粉煤灰、粒化高炉矿渣粉、硅灰、钢渣粉、粒化电炉磷
渣粉、石灰石粉、天然火山灰质材料、复合掺合料等。粉煤灰性能应符合现行国家标准
《用千水泥和混凝土中的粉煤灰》GB/T 1596 的规定，粒化高炉矿渣粉性能应符合现行国
家标准《用于水泥、砂浆和混凝土中的粒化高炉矿渣粉》GB/T 18046 的规定，硅灰性能

--- PDF页3040 ---
514 
18 
现浇混凝土工程
应符合现行国家标准《砂浆和混凝土用硅灰》GB/T 27690 的规定，钢渣粉性能应符合现
行国家标准《用于水泥和混凝土中的钢渣粉》
GB/T 20491 的规定，粒化电炉磷渣粉性能
应符合现行国家标准《用于水泥和混凝土中的粒化电炉磷渣粉》
GB/T 26751 的规定，石
灰石粉归即应符合现行国家标准《石灰石粉混凝土》
GB/T 30190 的规定，天然火山灰质
材料性能应符合现行行业标准《水泥砂浆和混凝土用天然火山灰质材料》JG/T 315 的规
定，复合掺合料性能应符合现行行业标准《混凝土用复合掺合料》JG/T 486 的规定。
(2) 使用其他掺合料应经过系统试验研究和论证，并应进行长期性能和耐久性能试验
验证符合工程要求后方可使用。
(3) 对于高强高性能混凝土或有抗渗、抗冻、抗腐蚀、耐磨或其他特殊要求的混凝
土，不应采用低千II 级的粉煤灰。
(4) 掺合料中不应含有影响混凝土长期性能和耐久性能的激发剂或其他助剂。
(5) 掺合料进场应提供型式检验报告、出厂检验报告或合格证等质量证明文件，并应
进行检验，检验项目及检验批量应符合现行国家标准《混凝土质扯控制标准》
GB 50164 
的规定。
4. 外加剂
高性能混凝土所使用的外加剂主要是高效减水剂，有如下要求：
(1) 相容性好：与水泥匹配良好。
(2) 减水率高：减水率大千20%, 尤其是在配制大流动度混凝土的时候，高效减水
剂的减水率应大千25% 。
(3) 坰落度经时损失小：坰落度试验合格。且必须符合现行国家标准《混凝土外加
剂》GB 8076 和《混凝士外加剂应用技术规范》
GB 50119 的规定，并对混凝土及钢筋
无害。
5. 纤维
(1) 有改善弯曲韧性、早期抗裂、抗渗、抗冲击、抗疲劳等性能需求的高性能混凝
土，宜掺加纤维材料；
(2) 高性能混凝土中合成纤维和钢纤维的质量和使用要求应符合现行国家标准《水泥
混凝土和砂浆用合成纤维》GB/T 21120 、现行行业标准《钢纤维混凝土》JG/T 472 、
《纤维混凝土应用技术规程》JGJ/T 221 的规定；
(3) 高性能混凝土使用的玄武岩纤维应符合现行国家标准《水泥混凝土和砂浆用短切
玄武岩纤维》GB/T 23265 的规定。
6. 拌合水
高性能混凝土拌合用水必须符合现行行业标准《混凝土用水标准》
JGJ
63 的规定；
混凝土生产企业搅拌与运输设备洗刷水、生产废水不得用千高性能混凝土。
18. 13. 1. 2 
高性能混凝土工作性能要求
高性能混凝土拌合物的稠度应以坰落度或扩展度表示，坰落度和扩展度的实测值应满
足以下要求：
(1) 坰落度控制目标值~140mm 时，坰落度与设计值的允许偏差为土10mm, 其他条
件下允许偏差为士20mm;
(2) 躬落扩展度与设计值的允许偏差为土30mm;

--- PDF页3041 ---
18. 13 
高性能混凝土施工技术
515 
(3)
当设计值为某一数值区间时，实测值应满足规定区间的要求。
高性能混凝土拌合物应满足施工要求的前提下，尽可能采用比较小的坰落度；泵送类
高性能混凝土拌合物坰落度设计值不宜大于180mm 。
泵送类高强高性能混凝土的扩展度不宜小千500mm;
自密实类高性能混凝土的扩展
度不宜小于600mm 。
高性能混凝士拌合物的坰落度经时损失不应影响混凝士的正常施工。泵送类高性能混
凝土拌合物的坰落度经时损失不宜大于30mm/h 。
高性能混凝土拌合物应拌合均匀、颜色一致，不得有离析和明显泌水现象。
高性能混凝土的强度等级应按立方体抗压强度标准值确定，不同强度等级的高性能混
凝土的强度标准差应符合现行国家标准《混凝土质量控制标准》GB 50164 的规定。
高性能混凝土结构工程的混凝土强度等级及保护层最小厚度应根据结构设计使用年
限，由混凝土结构设计与耐久性结果共同确定。
高性能混凝土拌合物中水溶性氯离子最大含量（用单位体积混凝土中氯离子与胶凝材
料的质量比表示）应符合表18-61 的规定。
高性能混凝土拌合物中水溶性氯离子最大含量
表18-61
水溶性氯离子最大含量（％）
环境条件
钢筋混凝上
预应力混凝土
干燥条件
0. 30 
潮湿但不含氯离子的环境
0.20 
0.06 
潮湿且不含氯离子的环境
0. 10 
化学腐蚀环境
0.06 
高性能混凝土应严格控制原材料引入的三氧化硫含量和碱含最，其三氧化硫含扯和碱
含量应符合表18-62 的规定。
高性能混凝土三氧化硫含量和碱含量指标要求
表18-62
性能指标
三氧化硫含量
碱含量
技术要求
雯胶凝材料总量的4%
~3. Okg/m3 
检测方法
《水质硫酸盐的测定重釐法》
GB 11899~1989 
《混凝土碱含量限值标准》
CECS 53 
高性能混凝土的性能应符合现行国家标准《预防混凝土碱骨料反应技术规范》
GB/T
50733 的规定。有抗渗要求的高性能混凝土，应参照现行国家标准《地下工程防水技术规
范》GB 50108 确定混凝土的抗渗等级。
18. 13. 1. 3 
高性能混凝土设计
不同强度等级高性能混凝土的最大水胶比及胶凝材料用量宜按照表18-63 的规定进行
选取。
不同强度等级高性能混凝土的最大水胶比及胶凝材料用量
表18-63
强度等级
C30 
C35 
C40 
C45 
C50 
C55 
歹C60, <CSO 
?:CSO, <ClOO 
ClOO 
最大水胶比
0.55 o. 50 
0. 45 
0.40 
0. 36 
o. 36 
0. 34 
0. 28 
0.28 
最小水胶比
280 
300 
320 
340 
360 
380 
480 
520 
550 
最大胶凝材料用蜇
(kg/m勺
400 
400 
450 
450 
480 
500 
560 
580 
600 

--- PDF页3042 ---
516 
18 
现浇混凝土工程
高性能混凝土的用水量不宜大千180kg/m3 。不同环境类别下高性能混凝土中的矿物
掺合料掺扯范围应按表18-64 的规定进行选取。
不同环境类别下高性能混凝土中矿物掺合料掺量范围
(kg/m勹
表18-64
水胶比
环境类别
矿物掺合料类型
冬0. 40 
>0.40 
粉煤灰
冬40
炙30
一般环境
磨细矿渣粉
~50 
炙40
复合掺合料
冬50
桑40
粉煤灰
20~50 
20~40 
氯化物环境
磨细矿渣粉
40~70 
30~60 
复合掺合料
40~70 
30~60 
粉煤灰
25~45 
20~40 
化学腐蚀环境
磨细矿渣粉
30~60 
30~50 
复合掺合料
30~60 
30~50 
注：
1. 表中所确定的掺量上限适用于采用硅酸盐水泥；当采用普通硅酸盐水泥时，掺合料的掺量上限应降
低5%~10% 。
2. 当磨细矿渣粉为S105 级或S115 级时，掺量可取范围上限值；对于S95 矿渣粉，掺量上限应降低5%~10% 。
3. 复合掺合料中各组分占胶凝材料的比例不宜超过表中规定的该掺合料单掺时的最大掺最。
4. 当两种或两种以上掺合料复合使用时，矿物掺合料的总掺晕应符合表中复合掺合料的规定，且复合后硅灰
占胶凝材料的比例不宜高于10% 。
5. 对于海港工程、轨道交通及隧道丁程中较高的氯离子浓度环境下的高性能混凝土，粉煤灰、磨细矿渣粉和
复合掺合料的最低掺植应提高10% 。
6. 对于超高层建筑T程高性能混疑土，粉煤灰、磨细矿渣粉和复合掺合料的掺量上限宜在一般环境掺量上限
的基础上降低5%~10% 。
7. 对于大体积工程高性能混凝土，粉煤灰、磨细矿渣粉和复合掺合料的最大掺量可增加5% 。
大体积工程高性能混凝土配合比设计还应满足以下规定：
(1) 水胶比不宜大千0. 50, 用水扯不宜大千l 75kg/m3 0 
(2) 在保证混凝土性能要求的前提下，宜提高每立方米混凝土中的粗骨料用量，砂率
宜为0. 35~0. 42 。
(3) 在配合比试配和凋整时，宜控制混凝土绝热升温不大于50°C 。
(4) 配合比除应满足设计与施工要求外，还应按照绝热温升低、抗裂性能好的原则通
过优化确定。
18.13.2 
高性能混凝土施工
高性能混凝士的形成不仅取决千原材料、配合比以及硬化后的物理力学性能，也与混
凝土的制备与施I有决定性关系。高性能混凝土的制备与施工应同工程设计紧密结合，制
作者必须了解设计的要求、结构构件的使用功能、使用环境以及使用寿命等。
18.13.2.1 
高性能混凝土拌合物的浇筑
(1) 现场搅拌的混凝土出料后，应尽快浇筑完毕。使用吊斗浇筑时，浇筑下料高度超
过3m 时应采用串筒。浇筑时要均匀下料，控制速度，防止空气进入。除自密实高性能混

--- PDF页3043 ---
18. 14 
超高泵送混凝土施工技术
517 
凝土外，应采用振捣器捣实，一般情况下应用高频振捣器，垂直点振，不得平拉。浇筑方
式，应分层浇筑、分层振捣，用振捣棒振捣应控制在振捣棒有效振动半径范围之内。混凝
土浇筑应连续进行，施工缝应在混凝土浇筑之前确定，不得随意留置。在浇筑混凝土的同
时按照施工试验计划，留置好必要的试件。不同强度等级混凝土现浇相连接时，接缝应设
詈在低强度等级构件中，并离开高强度等级构件一定距离。当接缝两侧混凝土强度等级不
同且分先后施工时，可在接缝位置设置固定的筛网（孔径5mmX5mm), 先浇筑高强度等
级混凝土，后浇筑低强度等级混凝土。
(2) 高性能混凝土最适千泵送，泵送的高性能混凝土宜采用预拌混凝土，也可以现
场搅拌。高性能混凝土泵送施工时，应根据施工进度，加强组织管理和现场联络调度，
确保连续均匀供料，泵送混凝土应遵守《混凝土泵送施工技术规程》
JGJ/T 10 
2011 
的规定。
(3) 使用泵送进行浇筑，坰落度应为1zo,___,zoomm (由泵送高度确定）。泵管出口应
与浇筑面形成一个50~80cm 高差，便千混凝土下落产生压力，推动混凝土流动。输送混
凝土的起始水平管段长度不应小于15m 。现场搅拌的混凝土应在出机后60min 内泵送完
毕。预拌混凝土应在其1/2 初凝时间内入泵，并在初凝前浇筑完毕。冬季以及雨季浇筑混
凝土时，要专门制定冬、雨期施工方法。
(4) 高性能混凝土的工作性还包括易抹性。高性能混凝土胶凝材料含量大，细分增
加，低水胶比，使高性能混凝土拌合物十分黏稠，难以被抹光，表面会很快形成一层硬
壳，容易产生收缩裂纹，所以要求尽早安排多道抹面程序，建议在浇筑后30min 之内抹
光。对于高性能混凝土的易抹性，目前仍缺少可行的试验方法。
18.13.2.2 
高性能混凝土的养护
(1) 为了提高混凝土的强度和耐久性，防止产生收缩裂缝，很重要的措施是混凝土浇
筑后立即喷养护剂或用塑料薄膜覆盖。用塑料薄膜覆盖时，应使薄膜紧贴混凝土表面，初
凝后掀开塑料薄膜，用木抹子搓平表面，至少搓2 遍。搓完后继续覆盖，待终凝后立即浇
水养护。养护时间不少千7d
C重要构件养护14d) 。对于楼板等水平构件，可采用覆盖草
帘或麻袋湿养护，也可采用蓄水养护；对墙柱等竖向构件，采用能够保水的木模板对养护
有利，也可在混疑土硬化后，用草帘、麻袋等包裹，并在外面再裹以塑料薄膜，保持包裹
物潮湿。应该注意：尽量减少用喷洒养护剂来代替水养护，养护剂也绝非不透水，且有效
时间短，施工中很容易损坏。
(2) 混凝土养护除保证合适的湿度外，也要保证混凝土有合适的温度。高性能混凝土
比普通混凝土对温度和湿度更加敏感，混凝土的入模温度、养护湿度应根据环境状况和构
件所受内、外约束程度加以限制。养护期间混凝土内部最高温度不应高千75°C, 并采取
措施使混凝土内部与表面的温度差小千25°C 。
18. 14 
超高泵送混凝土施工技术
18.14.1
概述
超高泵送混凝士施工技术一般指泵送高度超过200m 的混凝土泵送技术，目前巳成功

--- PDF页3044 ---
518 
18 
现浇混凝土工程
应用于600m 级的超高泵送，主要采用低黏度超高强混疑上。混凝土超高泵送施工技术采
用的混凝土具有低黏度高工作性特点，强度范围为
60,,____,,120MPa, 垂直泵送高度可达
650m, 输送管采用125mm 或150mm 管径，输送泵出口压力可达35,,____,,50MPa 。混凝土超
高泵送施工技术，采用超高出口压力的大功率混凝土输送泵、大直径耐磨合金复合输送泵
管，将低黏度超高强混凝土一次性泵送至施工需要的高度，提高混凝土的输送效率，减轻
泵送施工对混凝土性能的扰动，确保混凝土结构的施工质量。
18. 14.2 
超高泵送混凝土配合比
(1) 超高泵送混凝土的配合比必须根据工程所使用的原材料和混凝上的性能及设计、
施工等方面的要求，在试验室进行试配，确认合格后方能使用。
(2) 混凝土的施工配制强度
(fcu,O) 应按式
(18-29)
计算：
fcu.O 歹fcu,k + 1. 645a 
(18-29) 
式中
fcu, 。
混凝土配制强度
(MPa);
fcu,k 
混凝土立方体抗压强度标准值，这里取设计混凝土强度等级值
(MPa);
6 
混凝土强度标准差
(MPa) 。
(3) 混凝土强度标准差为由25 组以上混凝土强度试件统计得出的无偏估计值，当其
值小千0. 0. 6fcu,k 时，应取Q. 06fcu,ko 
(4) 当无可靠的强度统计数据和标准差值时，混凝土的施工配制强度对于cso 和C60
混凝土不应低千1. 15儿，k' 对千C70 和C80 混凝土不应低千1. 12j、cu,k o 
(5) 配制超高泵送混凝土的水胶比宜在o. zs,,____,,o. 38 范围内选取，总用水最控制在
140~190kg/面范围内。
(6) 配合超高泵送混凝土所用的胶凝材料不宜超过550kg/m3 。用矿渣微粉作掺合料
时，掺量不宜超过胶凝材料总量的40%, 用粉煤灰作掺合料时，掺量不宜超过胶凝材料
总量的30% 。当采用两种以上复合掺合料时，掺合料总量不宜超过胶凝材料总量的40% 。
(7) 超高泵送混凝土水胶比应控制在0. 4 以下。同时采用水胶比指标，控制水泥用
量，减少水化热，降低浇筑混疑土内部温升，改善休积稳定性能，避免裂缝。
(8) 超高泵送混凝土的砂率宜控制在42%,...__,,50% 的范围内。
(9) 超高泵送混凝土配合比设计的要求应符合《普通混凝土配合比设计规程》
JGJ
55 
2011 的规定。
18.14.3 
超高泵送混凝土工作性的控制
18. 14. 3. 1 
超高泵送混凝土原材料
为确保超高泵送混凝土的质最稳定性，要求各项原材料均为优质专供，砂、石料要求
单独堆放，各原材料进厂应由专职实验员进行检查验收。
1. 水泥
每批次水泥进场均需要检查标准稠度用水扯与外加剂的适应性。检测合格后方可充
罐。其他各项指标应满足表18-65 的要求。

--- PDF页3045 ---
标准稠度
(g)
初凝
冬135
~165 
2. 粉煤灰
18. 14 
超高泵送混凝土施工技术
519 
水泥的验收标准
凝结时间
(min)
终凝
冬240
3d 抗压
(MPa)
多26
表18-65
28d 抗压
(MPa)
~50 
每批次进场粉煤灰均检测细度、需水量比，并称取50g 样品用适篮水浸泡静置5min
后观察是否有黑色漂浮物，检测合格后方可充罐。其他各项指标应满足表18-66 的规定。
细度（％）
冬12
3. 矿粉
粉煤灰的验收标准
需水量比（％）
冬95
表18-66
烧失量（％）
冬3
每批次进场矿粉均称取50g 样品用适量水浸泡静置后观察是否有黑色漂浮物，检测合
格后方可充罐，其他各项指标应满足表18-67 的规定。
比表面积
(m2 /kg) 
彦400
4. 硅灰
矿粉的验收标准
流动度比(%)
多95
7d 活性指数（％）
彦75
表18-67
28d 活性指数(%)
~95 
每批次进场硅灰均称取50g 样品用适量水浸泡静置后观察是否有黑色漂浮物，检测合
格后方可充罐，需定期检测Si02 含量。其他各项指标应满足表18-68 的规定。
SiOz 含量（％）
彦90
5. 中砂
硅灰的验收标准
烧失量（％）
冬3.5
需水量比（％）
冬120
表18-68
28d 活性指数(%)
:;:,105 
天然中砂每批次进场检测含泥量、泥块含量、细度模数，各项指标均应满足表18-69
的要求，有一项不符合做退货处理或降级使用，并通过试配验证确定生产配合比是否需要
调整。
细度模数
2. 3~3. 2 
6. 碎石
中砂的验收标准
含泥扯（％）
冬2. 5 
表18-69
泥块含量（％）
这o. 5 
每批次进场碎石均需检测级配、含泥量、泥块含量、针片状含量，各项指标应满足
表18-70 的要求，有一项不符合做退货或降级使用处理，并通过试配验证确定配合比是否
需要调整。
泥块含械(%)
~o. 5 
碎石的验收标准
含泥量（％）
冬1.0
压碎指标（％）
冬15
表18-70
针片状含量（％）
冬5

--- PDF页3046 ---
520 
18 
现浇混凝土工程
7. 外加剂
每车外加剂进场均需要检测与水泥适应性和减水率，同时进行试配验证外加剂质量稳
定性，不合格品做退货处理。具体合格标准见表18-71 。
外加剂的验收标准
表18-71
品种
减水率(%)
I 凝结时间差
(min)
适应性
好
3h 混凝土扩展度变化量
(mm)
外加剂
多25
— 90~+ 120 
50 
18.14.3.2 超高泵送混凝土连续性控制
超高泵送施工要求混凝土运输车辆供应连续且现场不积压车辆，以此保证工程质址，
降低堵管风险。站内调度可根据生产时间段的路况确定车辆运输时间，根据现场施工速度
和站内的生产效率合理安排混凝土运输车辆的发车间隔。在交通条件较好时，可考虑做到
“三个一“，即：一车在泵送、一车在等待、一车在路上。
18.14.3.3 
超高泵送混凝土稳定性控制
超高泵送施工要求混凝土具有更高的质量稳定性。因此，混凝土生产单位当班质检员
需在生产过程中每生产100面混凝土检测一次砂含水并及时调整生产配合比。每车混凝
士均需经过检测合格后方可出站。所有运输车辆在装料前需经过清洗且中途不允许更换
车辆。
18. 14. 3. 4 
超高泵送混凝土搅拌控制
超高泵送混凝土搅拌的最短时间，应符合现行国家标准《预拌混凝土》
GB/T 14902 
的有关规定。超高泵送混凝士每次搅拌前，应对使用的配合比、原材料的品种规格、称扯
计量值、搅拌程序核对无误后，方能开机。混凝土生产企业当班操作工还应做好当班记
录。搅拌中如有交接班，亦应做好交接记录。拌制超高泵送混凝士时，不得在同一时间段
内，使用同一台搅拌机拌制其他不同强度等级的混凝土。
当混凝土强度等级高千C60 时，超高泵送混凝土的搅拌时间应比普通混凝士延长
20,-.__,30s 。拌制强度高千C60 的超高泵送混凝土时，应根据现场具体情况增加坰落度和经
时损失的检测频率，并做好相应记录。
18.14.4 
超高泵送混凝土的施工工艺
18. 14. 4. 1 
施工工艺流程
混凝土泵送施工工艺流程见图18-5 。
18.14.4.2 
施工方案编制
(1) 编制混凝土泵送施工方案，应根据工程特点、施工工程最、混凝土性能及施丁进
度等因素进行设计和确定。
