Repository: 881000/skills

# Agent技能｜可靠、可控、可复用的AI能力库

> 作者：hxw ｜ 工作室：https://18.cx

## 技能介绍

**技能库**是 [Agent-Skills](https://github.com/881000/skills) 通用技能包中的一员，是一个面向 AI Agent 设计的**轻量化、标准化、跨平台**的技能包管理器。它将零散的技能安装、版本检测、分类管理封装为标准化技能单元，解决 Agent 能力安装繁琐、版本不可控、跨平台复用成本高等问题。

本技能不绑定任何特定 AI 平台，安装目录支持 `--install-dir` 参数和 `SKILL_INSTALL_DIR` 环境变量两种方式指定，另支持自动探测与默认目录，可在任意支持脚本执行的 AI 环境中使用。

## 功能特性

- **两级分类管理**：按一级分类 → 二级分类组织技能，支持按分类批量安装。
- **按名称安装**：回复技能名称即可安装单个技能，已存在时输出提示后覆盖（可用 `--force` 静默覆盖）。
- **实时版本检测**：`list --check-updates` 和 `info` 命令从对应 GitHub 仓库的 SKILL.md 实时读取最新版本号，自动对比本地版本，提示更新；分支自动回退（配置分支 → main → master），任一 HTTP 错误均触发回退。
- **通用安装目录**：支持 `--install-dir` 参数、`SKILL_INSTALL_DIR` 环境变量指定安装目录，另支持自动探测与默认目录，不绑定平台路径。

File: building-construction-handbook/references/19 装配式混凝土工程.txt (part 2 of 2)
# 19 装配式混凝土工程
的限值，分仓时应确保密闭空腔，不
I
心飞恩
~i
" 
应漏浆。分仓如图19 — 18 所示。
~" 
(3) 坐浆法：竖向预制构件安装
前可采用坐浆法灌浆，坐浆法是采用
图19-18
用坐浆料进行分仓
坐浆料将预制构件与楼板之间的缝隙填充密实，然后对预制竖向构件进行逐一灌浆，坐浆
料强度应大千预制墙体混凝士强度。
(4) 灌浆作业
灌浆料从下排孔开始灌浆，待灌浆料从上排孔流出时，封堵上排流浆孔，直至封堵最
后一个灌浆孔后，保压O. lMPa 持续30s,
确保灌浆质量。
4. 连通腔灌浆施工，封缝和分仓要求
(1) 采用连通腔灌浆施工工艺，连通腔较长的部位应进行分仓，分仓长度不宜过长，
不宜超过1. 5m, 以避免造成灌浆不饱满；
(2) 在外墙夹心保温板对应的部位，把聚乙烯棒或其他弹性材料固定牢固，连接宜采

--- PDF页3152 ---
626 
19 
装配式混凝土工程
用企口形式；
(3) 按分仓的位置用两根细木条固定在结合面上，木条间距宜为30~50mm, 用拌合
好的封浆料填满两根木条之间，插捣密实；
(4) 预制内墙四边应采用封浆料进行封堵，封堵浆料占用墙体的面积之和不应大于设
计允许面积，封浆料不应触及受力钢筋；
(5) 灌浆施I前应检查墙体四周，封浆应严密。
5. 灌浆料的使用应符合以下规定
套筒灌浆连接应采用由接头型式检验确定相匹配的灌浆套筒、灌浆料。套筒灌浆前应
确保底部坐浆料达到设计强度（一般为24h), 避免套筒压力注浆时出现漏浆现象，然后
拌制专用灌浆料，灌浆料初始流动性需满足~300 、
30min 流动性需满足~260,
同时，
每个班组施工时留置
1 组试块，每组试件3 个试块，分别用于ld 、
3d 、
28d 抗压强度试
验，试块规格为40mmX40mmX160mm, 灌浆料3h 竖向膨胀率需满足彦0. 02%, 灌浆料
检测完成后，开始灌浆施工，套筒灌浆时，灌浆料使用温度不宜低于
5°C' 不宜高
于30°C 。
19.6.3
浆猫搭接连接
1. 基本原理
浆描连接是一种安全可靠、施工方便、成本相对较低的可保证钢筋之间力的传递的有
效连接方式。在预制柱内插入预埋专用螺旋棒，在混凝土初凝之后旋转取出，形成预留孔
道，下部钢筋插入预留孔道，在孔道外侧钢筋连接范围外侧设置附加螺旋雏筋，下部预留
钢筋插入预留孔道，然后在孔道内注入微膨胀高强灌浆料。
纵向钢筋采用浆描搭接连接时，对预留孔成孔工艺、孔道形状和长度、构造要求、灌
浆料和被连接的钢筋，应进行力学性能以及适用性的试验验证。直径大于20mm 的钢筋
不宜采用浆描搭接连接，直接承受动力荷载构件的纵向钢筋不应采用浆描搭接连接。
2. 浆描灌浆连接的性能要求
钢筋浆描连接用灌浆料性能可参照现行行业标准《装配式混凝土结构技术规程》
JGJ 1 的规定，具体性能要求符合表19-27 的规定。
钢筋浆描连接用灌浆料性能要求
表19-27
项目
指标名称
指标性能
泌水率（％）
。
初始值
泛200
流动度
(mm)
30mm 保留值
彦150
3h 
彦0. 02 
竖向膨胀率（％）
24h 与3h 的膨胀值之差
0.02~0.5 
ld 
诊35
抗压强度
CMPa)
3d 
玄55
28d 
诊80
氯离子含量（％）
冬0.06

--- PDF页3153 ---
19. 6 
预制构件的连接形式
627 
3. 浆描灌浆连接施工要点
(1) 因设计上对抗震等级和高度上有一定的限制，此连接方式在预制剪力墙体系中预
制剪力墙的连接使用较多，预制框架体系中的预制立柱的连接一般不宜采用。约束浆描搭
接连接主要缺点是预埋螺旋棒必须在混疑土初疑后取出来，须对取出时间、操作规程掌握
得非常好，时间早了易塌孔，时间晚了，预埋棒取不出来。因此，成孔质量很难保证，如果
孔壁出现局部混凝土损伤（微裂缝），对连接质量有影响。比较理想做法是预埋棒刷缓凝剂，
成型后冲洗预留孔，但应注意孔壁冲洗后是否满足约束浆描连接的相关要求。
(2) 注浆时可在一个预留孔上插入连通管，可以防止由于孔壁吸水导致灌浆料的体积
收缩，连通管内灌浆料回灌，保持注浆部位充满。此方法套简灌浆连接时同样适用。
19.6.4 
典型预制构件连接形式
典型预制构件连接形式详见表19-28 。
项目
类型
典型预制构件连接形式
施工要点
梁柱预制节点后浇：
施L过程应注意安装先后顺
在梁柱节点处现浇，形
序，梁梁节点、梁柱节点钢筋
1 
I 梁柱连接1
成框架结构体系，装配
避让，梁柱节点核心区域雒筋
2 
I 梁柱连接2
3 
I 梁柱连接3 I 
式框架结构图集15G310
绑扎顺序。核心区钢筋较密，
做法
浇筑时应认真振捣
键槽式预制预应力混
凝土装配整体式框架结
构连接，其原理是采用
预制或现浇钢筋混凝土
柱，预制预应力混凝土
合梁、板，通过钢筋
混凝土后浇部分将梁、
板、柱及键槽式梁柱节
点联成整体，形成框架
结构
柱与柱之间采用套简
连接，预制柱底留设套
筒；预制梁柱构件采用
强连接的方式连接令即
梁柱节点预制并预留套
简，在梁柱跨中或节点
梁柱面处设置钢筋套简
连接后混凝土现浇连接
1. 预制梁吊装就位后畔应根
据设计要求在键槽内安装U 形
钢筋，并应采用可靠固定方式
确保U 形钢筋位置准确，安装
结束后，应封堵节点模板；
2. 浇筑混凝土前，应对梁的
截面，梁的定位，
U 形钢筋的
数量、规格，安装质址应进行
检查；
3. 键槽节点处的混凝土应符
合现行行业标准（（预制预应力
混凝土装配整体式柜架结构技
术规程》
JGJ 224 的规定
鹿岛节点属于强节点，其节
区与梁在丁厂整体预制，
可以根据需要在不同的方向预
留伸出钢筋，待现场拼装时插
人其他预制构件的预留孔，进
行灌浆连接。
这种节点预制构件由千体积
较大会造成节点运输与安装
困难
表19-28
图不

--- PDF页3154 ---
628 
19 
装配式混凝土工程
续表
项目
1
类型
施丁要点
图示
1. 预制柱采用“一上一下”
两根斜支撑进行临时加固，斜
支撑上端与预制构件预埋件连
接，下端与基础梁或叠合梁板
柱、梁和楼板均采用
上预埋的丝杆进行固定，
支
撑与水平面夹角60°;
预制构件，柱预制时无
2. 预制梁为叠合梁，梁端不
牛腿、梁端部不出筋、
出筋，通过预应力钢绞线与框
预应力梁
楼板四边不出筋高；
架柱相连。待预制梁下降至距
梁柱节点干式连接、
4 
I 
柱连接
梁板节点湿式连接，
安装面
0. 5m 时，由吊装人员
(PPEFF) 
便施工；采用后张直线
从水平方向将梁推入柱间，然
部分有粘结预应力施丁
后继续下降至牛腿上，调整定
便捷；框架柱为一
或
位完成安装；
3. 柱脚采用单注浆孔钢筋连
二层通高预制
接灌浆套筒；
4. 预应力梁为后张预应力多
跨连续梁，需特别注意梁柱节
点核心区端部预应力孔道的连
接及密封
厂家按图纸加工牛担板以及
牛担板支撑件，在梁模具组装
采用整片钢板为主要
完后吊入梁钢筋笼，在此梁两
主次梁
连接件，通过栓钉与混
端装入牛担板，在主梁的相应
s I 
连接
凝土的连接构造来传递
位置装入牛担板支撑件，浇筑
剪力，常用于预制次梁
混凝土、养护、脱模、运输到
与预制主梁的连接
堆场，梁运输到施工现场并安
装到相应位置，最后主次梁的
节点接缝内灌入灌浆料
6 
墙墙连接1
装配式环筋扣合珋接
在装配现场，墙体水平
连接通过预制构件端头
留置的竖向环形钢筋在
暗梁区域进行扣合，墙
体竖向连接通过预制构
件端头留置的水平环形
钢筋在暗柱区域进行扣
合，在暗梁（暗柱）中
穿入水平（竖向）钢筋
后，浇筑混凝土连接成
整体
预制竖向构件均拆分为“一”
字形预制构件，楼层剪力墙采
用
"L" 形、
"T" 形、“十”字
形现浇节点连接，上下层剪力
墙采用“一”字形现浇节点连
接。预制水平构件采用叠合梁
板形式，剪力墙水平连接通
预制构件端头留置的竖向环形
钢筋在暗梁区域进行扣合，剪
力墙竖向连接通过预制构件端
头留置的水平环形钢筋在暗柱
区域进行扣合，在暗梁（暗柱）
中穿入水平（竖向）钢筋后＄
预制构件通过现浇节点连接形
成装配整体式结构

--- PDF页3155 ---
19. 7 
预制构件的施工安装工艺
629 
续表
项目
类型
图示
7 
墙墙连接2
预留钢筋节点后浇的
连接：预制墙体预留
线钢筋、预留弯钩钢筋、
预留U 形钢筋、预留半
圆形钢筋、预留U 形钢
筋附加封闭钢筋、预留
U 形钢筋附加弯钩钢筋
等连接方式
(15G310 做
法），预制墙板间的竖向
接缝后浇混凝土连接
施工要点
装配式结构的后浇混凝土部
位在浇筑前应进行隐蔽工程验
收。验收项目应包括下列内容：
］．钢筋的牌号、规格、数
量、间距等；
2. 纵向受力钢筋的连接方
式、接头位置、接头数量、接
头面积百分率、搭接长度等；
3. 纵向受力钢筋的描固方式
及长度；
4. 箱筋、横向钢筋的牌号、
规格、数址、位置、间距、簪
筋弯钩的弯折角度及平直段
长度；
5. 预埋件的规格、数蜇、
位置；
6. 混凝土粗糙面的质量、键
槽的规格、数量、位置
~
 
附加连接钢筋A 叫
三三
1. 预制墙板及楼板的安装面
叠合板式混疑土剪力
须清理干净，避免点支撑，
墙结构：由叠合式楼板
1 面墙板预留插筋位置偏移量不
8 
墙墙连接3
和叠合式墙板，辅以必
要的现浇混疑土剪力墙、
边缘构件、梁、板，
同形成的剪力墙结构。
叠合式墙板：预制混凝
土墙板由两层预制板与
格构钢筋制作而成，现
场安装就位后，在两层
板中间浇筑混凝士，采
取规定的构造措施，提
，共同承受竖
向荷载与水平力作用
得大于士10mm;
2. 预制墙板起吊时需使用相
应夹头工具抓吊浇筑在墙体预
制板上的抓点描固件；
3. 混疑土浇筑时用规定强度
等级及相应坰落度的混凝土应
均匀地按水平方向层层浇筑并
用内置振动棒仔细均匀密实，
墙体混凝土宜采用自密实混凝
土同时宜掺入膨胀剂；
4. 墙体内后浇混凝土宜分层
连续浇筑，每层浇筑高度不宜
超过800mm,
浇筑速度每小时
不宜超过800mm
现浇混凝土
19. 7 
预制构件的施工安装工艺
19. 7. 1
吊装前准备
19.7.1.1 
吊点和吊
预制构件起吊时的吊点合力应与构件重心重合，宜采用可调式横吊梁均衡起吊就位。
预制构件吊具宜采用定型吊具，吊钉、吊环、内埋式螺母、吊杆、吊装梁、钢丝绳和

--- PDF页3156 ---
630 
19 
装配式混凝土工程
配套工具等吊装材料均应经计算，满足设计要求。当使用吊钉时，应采用专用吊具；吊环
应采用未经冷加工的HPB300 钢筋或Q235B 圆钢制作；吊装采用内埋式螺母或吊杆的材
料，应符合现行国家相关标准的规定。
19.7.1.2 
吊装前准备
装配式混凝土建筑预制构件吊装方法应按照不同吊装工况和构件类型选用。
(1) 预制构件安装前，应按照现行国家标准规范相关要求完成质量检验，未经检验或
不合格的产品不得使用，并应按吊装顺序核对构件编号，清点数最。构件吊装顺序应便于
施工并有利于施工作业安全。
(2) 预制构件搁置（放）的底面应清理干净，按楼层标高控制线垫放硬垫块，逐块安装。
(3) 大型构件的吊装机械，构件安装时的吊件、连接件等工具，构件安装时所需工具
是保证产业化施工的必备条件，是施工中的重点。预制构件吊装前，应根据预制构件的单
件重量、形状、安装高度、吊装现场条件来确定机械型号与配套吊具。选择构件吊装机
型，回转半径应覆盖吊装区域、构件存放区和安装区距塔式起重机的最远距离，满足吊装
需要，并便于安装与拆除。
预制构件吊装前，作业人员必须经过专门的安全培训，经考核合格，持特种作业操作
资格证书上岗。
应根据施I组织设计要求划定危险作业区域，在主要施工部位、作业点、危险区都必
须设置醒目的警示标志，设专人加强安全警戒，防止无关人员进入。还应视现场作业环境
专门设置监护人员，防止高处作业或交叉作业时造成的落物伤人事故。
应根据竖向构件平面设计图规划吊装顺序，并应在起吊前按照吊装顺序核对构件编号
与平面设计图位置。
(4) 预制构件吊装前，应在构件及其支承结构上标识中心线、标高等控制尺寸，按设
计要求校核预埋件及连接钢筋位置并进行标记，在吊装前复核测量放线和标识。并剔除混
凝土结合面松散的石子和浮浆，露出密实混凝土，并用水冲洗干净，结合面不应留明水。
应校核连接钢筋位置，钢筋表面应清理干净。
(5) 预制构件的吊装应满足现行标准规范相关要求。起吊时绳索与构件水平角不应小
于45°'
否则应采用定型吊具或经验算确定。
(6) 预制构件吊装应采用慢起、快升、缓放的操作方式，应避免小车由外向内水平靠
放的作业方式和猛放、急刹等现象。预制外墙板就位宜采用由上而下插入式安装形式，保
证构件平稳放置。
(7) 预制构件吊装校正，可采用”起－就－初步校－精细调整＂的作业方式，先粗放，后
精调，充分利用和发挥垂直调运工效，缩短吊装工期。
(8) 预制构件吊装前应进行试吊，吊钩与限位装置的距离不应小于lm。起吊应依次
逐级增加速度，不应越档操作。吊装构件下降时，构件根部应系缆风绳人工控制构件转
动，保证构件就位平稳。
(9) 先行吊装的预制外墙板，安装时与楼层应有可靠安全的临时支撑。与预制外墙板
连接的临时调节杆、限位器应在混凝土强度达到设计要求后方可拆除。
(10) 预制混凝土夹心保温外墙板吊装前要检查构件套简或浆铺孔是否堵塞。当套筒、
预留孔内有杂物时，应当及时清理干净。用手电筒补光检查，发现异物用气体或钢筋将异

--- PDF页3157 ---
19. 7 
预制构件的施工安装工艺
631 
物消掉。
预制混凝土夹心保温外墙板安装前，封边应安装完成，封边位置应沿墙体边线且与下
层墙体保温对齐。
(11) 预制柱、预制剪力墙板等竖直构件，安好惆整标高的支垫（在预埋螺母中旋入
螺栓或在设计位置安放金属垫块），吊装前检查用于固定构件的斜支撑的预埋螺母内部应
无堵塞，可正常拧入螺栓。
(12) 预制叠合楼板、梁、阳台板、挑檐板等水平构件，架立好竖向支撑。检查调整
钢筋位置，确保预制叠合板按设计要求就位，钢筋无碰撞。
(13) 采用后挂预制外墙板的形式，安装前应按设计要求校核连接预埋件的数量、位
置、尺寸和标高，采取施T保护措施，并做出标识，构件结合面清理干净。
(14) 后挂的预制外墙板吊装，应先将楼层内埋件和螺栓连接、固定后，再起吊预制
外墙板，预制外墙板上的埋件、螺栓与楼层结构形成可靠连接后，再拖钩、松钢丝绳和卸
去吊具。
(15) 外挂墙板安装节点连接部件的准备，如果需要水平牵引，牵引倒链吊点设置、
工具准备等。
19. 7. 1. 3 
机具及材料准备
(1)
阅读起直机械吊装参数及相关说明（吊装名称，数量、单件质量、安装高度等参
数），并检查起重机械性能，以免吊装过程中出现无法吊装或机械损坏停止吊装等现象，
杜绝重大安全隐患。
(2) 安装前应对起重机械设备进行试车检验并调试合格，宜选择具有代表性的构件或
单元试安装，并应根据试安装情况及时调整完善施工方案和施工工艺。
(3) 应根据预制构件形状、尺寸及重械要求选择适宜的吊具，在吊装过程中，吊索水
平夹角不宜小于60°, 不应小千45°;
尺寸较大或形状复杂的预制构件应选择设置定型吊
具，并应保证吊车主钩位置、吊具及构件重心在竖直方向重合。
(4) 准备牵引绳等辅助工具，并确保其完好性，特别是绳索是否有破损，吊钩卡环是
否有问题等。
预制构件吊装应根据其形状、尺寸及重瞿等要求选择适宜的定型吊具；吊具应按现行
国家相关标准的有关规定进行设计验算或试验检验，经检验合格后方可使用。常用吊具锁
具见表19-29 。
常用吊具锁具
表19-29
I 
主要用迩
序号
1 丁券装名称
工装图片
控制要求
1 
I 扁担吊梁
适用于预制外墙板、
1. 由H 型钢焊接而成，吊梁长
预制内墙板、预制楼梯、
度
3. Sm, 自重120-0 230kg, 额定
预制PCF 板、预制阳台
荷载
2. 5~ lOt, 额定荷载下挠度
板、预制阳台挂板、预
11. 3~ 14. 6mm, 吊梁贤直距离
制女儿墙板等构件的
为2m 。
起吊
2. 下方设置专用吊钩，用千悬
挂吊索

--- PDF页3158 ---
632 
19 
装配式混凝土工程
续表
工装名称
丁装图片
主要用途
控制要求
2 
I 框式吊梁
适用于不同刚
合板、预制楼梯
可以避免因
均造成叠合板开裂
1. 
由
H 型钢焊接而成，长
2. 6m, 
宽
0. 9m, 
自重
360 ~ 
550kg, 额定荷载
2. 5~10t, 额定
荷载下挠度
10. 9~ 14. 9mm, 吊
竖直距离为2m 。
2. 下方设计专用吊耳及滑轮组
(4 个定滑轮、
6 个动滑轮），预制
叠合板通过滑轮组实现构件起吊后
水平自平衡
3 
八股头
吊索
采用
6 X 37 钢丝绳制
成的预制构件吊装绳索
其长度应根据吊物的几何尺寸、
玉械和所用的吊装丁具、吊装方法
予以确定，吊索的安全系数不应小
于6
4 
环状式
吊索
吊索与所吊构件间的水平夹角应
为45°~60°,
吊索的安全系数不应
小于6
i3 
吊带
一般采用高强力聚醋
长丝制作，具有强度高、
耐磨损、抗氧化、抗紫
外线等多重优点，同时
质地柔软，不导电，尤
腐蚀
其截面形状是随吊件的表面形状
变化的，而且其本身十分柔软，丁
作中会紧贴或卷绅在吊件周围，而
不会损坏吊件，同时也减少反弹伤
人的可能性。
吊装带使用国际标准色来区分承
载吨位，即使吊装带破损也易于
— 40~100°C 
6 
卸扣
索具的一种，用于索
具与未湍配送之间，起
连接作用。有吊装起重
作业中，直接连
滑车、吊环会或者固定
，是起重作业中用
得最广泛的连接－「具
L 卸扣应光滑平整，不允许有
裂纹、锐边、过烧等缺陷。
2. 使用时，应检查扣体和插销，
损、变形和疲劳裂纹，
螺纹连接良好。
3. 卸扣的使川不得超过规定的
安个负荷

--- PDF页3159 ---
19. 7 
预制构件的施工安装工艺
688 
续表
序号
1 工装名称
工装图片
主要用迩
控制要求
7 
吊钩
是起重机械中最常见
的一种吊具。吊钩常借
助千滑轮组等部件悬挂
在起升机构的钢丝绳上
吊钩应有制造厂的合格证书，表
面应光滑，不得有裂纹、划痕、创
锐角等现象存在，否则严禁使
用。吊钩应每年检查一次，不合格
者应停止使用
8 
球头吊
具系统
高强度特种钢制造，
适用于各种预制构件，
特别是大型的竖向构件
吊装，例如预制剪力墙、
预制柱、预制梁及其他
大跨度构件
起重量范围
1. 3~451 
9 
TPA 扁钢
吊索具
系统
多种吊钉形式可选，
适用千厚度较薄的预制
构件的吊装，例如薄内
墙板、薄楼板
起重量范围2. 5~26t 
10 
内螺纹
套简吊
索系统
多种直径的滚丝螺纹
套简，经济型的吊装系
统，适用千吊装重量较
轻的预制构件
承重不可超出额定荷载，具体控
制要求依据其使用规程
万向吊
11 
I
头／鸭
嘴扣
预制构件吊具连接件
的一种，用于吊具与构
件之间的连接。根据机
械连接的设计陌理，在
l. 需要与构件L 配套预埋件进
吊链或吊绳拉紧时，允
行连接，在允许荷载范围内使用。
许荷载范围内鸭嘴扣可
2. 在吊链或吊绳拉紧传力前，
以与预埋件紧紧扣卡，
必须先与预埋件正确连接
而当吊绳松弛，扣件可
以从构件上轻松拆卸

--- PDF页3160 ---
684 
19 
装配式混凝土工程
续表
序号
1 丁＿装名称
主要用途
控制要求
12 I 
撰链
一种使用简易、
方便的手动起重机械
100t 
(5) 灌浆料及器具准备。
准备灌浆料：常温型灌浆料、低温型灌浆料性能应符合现行行业标准《钢筋连接用套简
灌浆料》JG/T 408 的有关规定和设计文件要求，应有使用说明书、产品合格证和产品质量
检测报告，包装应标有产品名称、型号、净质噩、使用要点、生产厂家地址、电话等信息、
生产批号、生产日期、保质期等内容，并经进场复试合格后，方可使用（表19-30) 。
常温型封浆料、坐浆料、低温型封浆料、坐浆料的抗压强度，应符合现行国家标准
《装配式混凝土建筑技术标准》
GB/T 51231 的规定。
准备施工器具：主要机具应包括灌浆机、手持式电动搅拌机等。配套设备应包括搅拌
桶、水桶、橡胶寒、密封圈、透明观测补浆装置、小铲、托灰板、小抹子、专用挡浆工
具、量简、电子秤、温度计、电子测温仪、
500mmX 500mm 玻璃板、截锥圆模、钢卷尺、
手动注浆器、记录仪等。
灌浆料称量检验工具
规格参数
表19-30
序号
工作项目
丁具名称
图示
上门X 下口X 高
扣OmmX¢1 OOmmX 60mm 
争浆流动度试模
流动度检测
2 
钢化玻璃
长X 宽X 厚
500mmX 500mmX 6mm 
3 
抗压强度检测
试块试模
长X 宽X 厚
40mmX 40mmX 160mm 二联

--- PDF页3161 ---
7 
预制构件的施工安装工艺
6心
续表
序号
丁作项目
丁具名
规格参数
图示
4 
施工环境及
材料温度检测
测温计
广
J
灌浆料、拌合
水称重
电子秤
30~50kg 
6 
拌合水计量
星杯
3L 
7 
灌浆料拌合容器
不锈钢桶
伈OOX H1100, 30L 
8 
灌浆料拌合丁具
电动搅拌机
功率：1200~ HOOW 
转速：
0~800r/min 可悯
电压：单相220V/50H
搅拌头：片状或圆形花篮式
Qu 
灌浆
电动灌浆泵
电源：
3 相，
380V/SOH
额定压力：
1. 2MPa 

--- PDF页3162 ---
636 
19 
装配式混凝土工程
19. 7. 2
预制构件安装
19.7.2.1 
预制混凝土墙板（后简称预制墙板）
1. 施工流程
测量放线-钢筋校正-支撑点惆平-预制墙板吊装王斜支撑安装-预制墙板校正­
（达到拆除条件后）斜支撑拆除。
2. 预制墙板安装应符合下列要求
(1) 预制墙板安装应设置临时斜撑，每件预制墙板安装过程的临时斜撑应不少千2
道，每道上下两个支撑点，预制墙板的上部斜支撑，支撑点位置距离底板不宜大于板高的
2/3, 且不应小于板高的1/2, 预制墙板安装就位后，通过斜支撑对构件的位置和垂直度
进行校正。
(2) 预制墙板安装时应设置底部限位装置，每件预制墙板底部限位装置不少于2 个，
间距不宜大于4m; 标高调整宜优先采用可调螺栓，也可采用垫片。并应根据设计计算确
定支撑点数量。采用塔尺和激光扫平仪，校核可调螺栓或垫片标高。
(3) 临时固定措施的拆除应在预制构件与结构可靠连接，且装配式混凝土结构能达到
后续施工要求后进行。
(4) 检查并校核预制墙板连接钢筋外露长度和垂直度。
(5) 预制墙板安装过程应符合下列规定：
1) 塔式起重机吊起预制墙板时应缓慢，略作停顿，检查确认吊点安全可靠后，方可
提升，缓慢靠近待安装的作业面。
2) 预制墙板吊至操作面的上方时，应稳定下落，不得旋转；在距作业面上方2m 处
略作停顿，确定构件方位，施丁人员应通过牵引绳，控制构件下落方向。
3) 预制墙板应缓慢下降，下降至距预埋钢筋顶部300~500mm 处，利用反光镜观察
连接钢筋与预制墙板套筒位置，并涸整预制墙板位置，套筒位置与连接钢筋位置对准后，
将预制墙板缓缓下降，平稳就位。
4) 预制墙板就位后应立即连接预制墙体斜支撑螺杆，将预制墙板进行临时固定。固
定顺序宜先固定楼板端螺杆再固定墙板端螺杆。连接牢固后摘钩。
(6) 预制墙板校核与调整应符合下列规定：
1) 利用墙身位置线和卷尺检查预制墙体的安装位置，姆面墙测点位置不应少于两处；
采用构件调整辅助工具，对预制墙板墙身位置进行调整；调整后，用下部斜撑调节杆对墙
板根部进行固定；
2) 利用激光扫平仪或水准仪，对预制墙体安装标高和水平度进行校核，并利用可调
螺栓或垫片等进行调整；利用线坠或靠尺，校核预制墙体垂直度，并进行调整；调整后，
用上部斜撑调节杆对墙板顶部进行固定。
3. 主要安装工艺
(1) 定位放线
在楼板上根据图纸及定位轴线放出预制墙体定位边线及200mm 控制线，同时在预制
墙体吊装前，在预制墙体上放出墙体500mm 水平控制线，便千预制墙体安装过程中精确
定位。如图19-19 所示。

--- PDF页3163 ---
19. 7 
预制构件的施工安装工艺
637 
图19-19
预制叠合楼板及预制墙板控制线示意图
(2) 调整偏位钢筋
预制墙体吊装前，为了便于预制构件快速安装，使用定位框检查竖向连接钢筋是否偏
位，针对偏位钢筋用钢筋套管进行校正，便千后续预制墙体精确安装，如图19-20 所示。
(3) 预制墙体吊装就位
预制墙板吊装时，为了保证墙体构件整
体受力均匀，采用定型吊梁（即模数化通用
梁），定型吊梁由H 型钢焊接而成，根据
各预制构件吊装时不同尺寸，不同的起吊点
，设置模数化吊点，确保预制构件在吊
装钢丝绳保持竖直。定型吊梁下方设
置专用吊钩，用千悬挂吊索，进行不同类型
预制墙体的吊装，如图19-21 所示。
制墙体吊装过程中，距楼板面
1000mm 处减缓下落速度，由操作人员引
墙体降落，操作人员利用镜子，观察连接钢
筋是否对孔，直至钢筋与套筒全部连接（预
制墙体安装时，按顺时针依次安装，先吊装
图19-20
钢筋偏位校正
外墙板后吊装内墙板），操作丁人使用镜子，便千预制墙体精确安装。
图19-21
预制墙体专用吊梁、吊钩

--- PDF页3164 ---
688 
19 
装配式混凝土工程
(4) 安装斜向支撑及底部限位装置
预制墙体吊装就位后，先安装斜向支撑，斜向支撑用千固定调节预制墙体，确保预制
墙体安装垂直度；再安装预制墙体底部限位装置七字码，用于加固墙体与主体结构的连
接，确保后续灌浆与暗柱混凝土浇筑时不产生位移。
预制墙体通过靠尺校核其垂直度，如有偏位，词节斜
支撑，确保构件的水平位置及垂直度均达到允许误
5mm 之内，相邻墙板构件平整度允许误
5mm, 此施工过程中要同时检查外墙面上下层的平
齐情况，允许误差以不超过3mm 为准，如果超过允
许误差，要以外墙面上下层错开3mm 为准重新进行
墙板的水平位置及垂直度调整，最后固定斜向支撑及
七字砃，如图19-22 所示。
7.2.2 预制柱安装
］．施丁流程
图19-22
垂直度校正及支撑安装
测量放线-钢筋校正一预制柱调平一预制柱吊
运、安装就位一安装临时斜支撑一调整校正一摘钩一现浇结构施丁-c 达到拆除条件后）
斜支撑拆除。
2. 预制柱安装应符合下列要求
(1) 预制柱安装前应放出柱子定位轴线、中线、外轮廓线及定位工具控制线，预制柱
安装位置应准确。
(2) 检查并校核预制柱连接钢筋外露长度和垂直度。
(3) 预制柱安装就位后在两个方向应采用可调斜撑作临时固定，并进行垂直度调整以
及在柱子四角缝隙处加塞垫片；宜按角柱、边柱、中柱顺序进行安装，与现浇部分连接的
柱宜先行吊装。
(4) 预制柱的上部斜支撑，其支撑点距离板底的距离不宜小千构件高度的2/3,
且不
应小于构件高度的1/2; 斜支撑应与预制柱可靠连接；临时固定措施和斜支撑系统应具有
足够的强度、刚度和整体稳定性，按现行国家标准《混凝土结构工程施丁~规范》
GB
50666 的规定进行验算。
(5) 预制柱标高宜采用可调螺栓进行调整，也可采用垫片进行调整；并应根据设计计
算确定支撑点数量。采用塔尺和激光扫平仪，校核可调螺栓或垫片标高。
3. 主要安装工艺
(l) 标高找平
预制柱安装施工前，通过激光扫平仪和钢尺检查楼板面平整度，宜采用可调螺栓进行
调整，也可采用垫片进行调整；丿
I /骂II'、中以门门叮叩心入丘芯环主。
(2) 竖向预留钢筋校正
根据所弹出柱线，采用钢筋限位框，对预留插筋进行位置复核，对有弯折的预留插筋
应进行钢筋校正器进行校庄，以确保预制柱连接的质量。
(3) 预制柱
预制柱吊装采用慢起、快升、缓放的操作方式。应从预制柱顶端吊点预埋位詈开始缓

--- PDF页3165 ---
19. 7 
预制构件的施工安装工艺
689 
慢起吊，吊运过程中应保持稳定，不得偏斜、摇摆和扭转，吊装构件不得长时间悬停在空
中；预制柱吊至操作面的上方时，应稳定下落，不得旋转；在距作业面上方2m 处略作停
顿，确定构件方位，施丁人员应通过牵引绳，控制构件下落方向。
(4) 预制柱的安装及校正
预制柱应缓慢下降，下降至距预埋钢筋顶部300~500mm 处，利用反光镜观察连接
钢筋与预制柱套简位置，并调整预制柱位置，套简位置与连接钢筋位置对准后，将预制柱
缓缓下降，平稳就位。下一层预制柱的竖向预留钢筋与预制柱底部的套筒全部连接，吊装
就位后，立即加设不少于2 根的斜支撑对预制柱临时固定，预制柱的上部斜支撑，其支撑
点距离板底的距离不宜小于构件高度的2/3,
且不应小千构件高度的1/2; 斜支撑应与预制
柱可靠连接。
根据已弹好的预制柱的安装控制线和标
高线，用2m 长靠尺、吊线坠检查预制柱的垂
直度，并通过可调斜支撑微调预制柱的垂直
度，预制柱安装施工时应边安装边校正，如
图19-23 所示。
确认预制柱稳固后，应由专人摘除吊钩。
(5) 斜支撑拆除
灌浆完成后至满足拆除斜支撑条件前，
图19-23
使用斜撑调整预制柱垂直度
应避免冲击、扰动。预制柱斜支撑的拆除，应符合设计要求和现行国家标准《装配式混凝
土建筑技术标准》GB/T 51231 的规定今并符合装配式混凝土结构施丁方案的要求。
19.7.2.3 
预制梁安装
1. 施－「流程
测鼠放线-➔安装梁支撑系统-预制粱吊装？预制粱校核与调整？预制粱连接？现浇结
构施丁-c 达到拆除条件后）预制梁支撑拆除。
2. 预制梁安装应符合下列要求
(1) 梁吊装顺序应遵循先主梁后次梁，先低后高的原则。
(2) 预制粱安装就位后应对水平度、安装位置、标高进行检查。根据控制线对梁端和
两侧进行精密调整，误差控制在2mm 以内。
(3) 预制梁安装时，主梁和次梁伸入支座的长度与搁置长度应符合设计要求。
(4) 预制次梁与预制主梁之间的凹槽应在预制楼板安装完成后，采用不低千预制粱混
凝土强度等级的材料填实。
(5) 梁吊装前柱核心区内先安装一道柱雏筋，梁就位后再安装两道柱推筋，之后才可
进行梁、墙吊装。否则，柱核心区质量无法保证。
(6) 梁吊装前应将所有粱底标高进行统计，有交义部分粱吊装方案根据先低后高进行
安排施丁心
3. 主要安装T 艺
(1) 定位放线
用水平仪测虽并修正柱顶与粱底标高，确保标高一致，然后在柱上弹出粱边控制线。

--- PDF页3166 ---
640 
19 
装配式混凝土工程
预制梁安装前应复核柱钢筋与梁钢筋位置、尺寸，对梁钢筋与柱钢筋安装有冲突的，
应按经设计部门确认的技术方案调整。梁柱核心区雒筋安装应按照设计文件要求进行。
(2) 支撑架搭设
梁底支撑采用钢立杆支撑＋可调顶托，可调顶托上铺设长X 宽为100mm X 100mm 木
方，预制梁的标高通过支撑休系的顶丝来调节。
临时支撑位置应符合设计要求；设计尤要求时，长度小千等于4m 时应设置不少于2
道垂直支撑，长度大于4m 时应设置不少千3 道垂直支撑。
梁底支撑标高调整宜高出梁底结构标高2mm, 应保证支撑充分受力并撑紧支撑架后
方可松开吊钩。
叠合梁应根据构件类型、跨度来确定后浇混凝土支撑件的拆除时间，强度达到设计要
求后方可承受全部设计荷载。
(3) 预制梁吊装
根据预制梁形状、尺寸、重晕和作业半径等要求选择专用的吊装起重设备；吊装时，
每个吊点应受力均匀，吊具应连接可靠，应保证起重设备的主钩位置、吊具和构件重心在
竖直方向上重合；在吊装过程中，吊索水平夹角不宜小千60°' 不应小于45°0
预制梁吊装应采用慢起、快升、缓放的操作方式，吊运过程中应保持稳定，不得偏
斜、摇摆和扭转，吊装构件不得长时间悬停在空中。
预制梁吊至操作面的上方时，应稳定下落，不得旋转；在距作业面上方2m 处略作停
顿，确定构件方位，施工人员应通过牵引绳，控制构件下落方向。
预制梁吊装至作业面上300~500mm 处，略作停顿；根据预制梁平面位置线，涸整
预制梁位置，缓慢落吊。
预制梁应从上垂直向下安装就位，施工人员在保证安全操作的前提下，手扶预制梁调
整位置，将梁边与柱上的平面位置线对准，预制梁两端钢筋与连接节点处的钢筋不得碰
撞；就位时，应停稳慢放，不得快速猛放。
(4) 预制梁微调定位
当预制梁初步就位后，两侧借助柱上的梁定位线将梁精确校正。梁的标高通过支撑休
系的顶丝来调节，调平同时需将下部可调支撑上紧，这时方可松去吊钩。
(5) 接头连接
预制梁采用后浇段对接连接时，梁下部纵向钢筋在后浇段内进行机械连接、套筒灌浆
连接或焊接连接，梁上部纵向受力钢筋贯穿后浇节点区，雒筋按设计要求加密安装绑扎。
当预制主次梁连接采用主梁预留后浇槽口时，预制次梁吊装就位后，预制次梁底部钢
筋伸入预制主梁后浇槽口内，检查钢筋位置准确，再进行后续施工。
当预制主次梁连接采用次梁端设后浇段、底部纵向钢筋采用机械连接时，主梁侧边预
埋直螺纹套简；预制次梁吊装就位后，在主梁侧边安装连接次梁底部连接钢筋，再进行后
续施工。
当预制主次梁连接采用次梁端设后浇段、底部纵向钢筋采用套筒灌浆连接时，主梁侧
边预留连接钢筋；在预制次梁吊装过程中，安装钢筋灌浆套简连接次梁底部钢筋与主梁的
预留连接钢筋。在预制次梁吊装就位后，进行钢筋套筒灌浆施工，灌浆料强度达到设计要
求后，方可进行后续施工。

--- PDF页3167 ---
19. 7 
预制构件的施工安装工艺
641 
(6) 预制梁支撑拆除
预制梁的临时支撑和底模，应在后浇混凝土强度达到设计要求后方可拆除。
拆除模板时不应对楼层形成冲击荷载；拆除的模板和支架，宜分散堆放并及时清运。
多个楼层间连续支模的底层支架拆除时间，应根据连续支模的楼层间荷载分配和混凝
土强度的增长情况确定。
19.7.2.4 预制叠合楼板安装
L 施工流程
测量放线-安装叠合板支撑系统--➔预制叠合板吊装？平面、标高校正？现浇结构施
丁-预制叠合板支撑系统拆除。
2. 预制楼板安装应符合下列要求
(1) 构件安装前应编制支撑方案，支撑架体宜采用可调工具式支撑系统，首层支撑架
体的地基必须坚实，架体必须有足够的强度、刚度和稳定性；
(2) 板底支撑间距不应大于2m,
每根支撑之间高差不应大千2mm 、标高偏差不应大
3mm, 悬挑板外端比内端支撑宜调高2mm;
(3) 预制楼板安装前，应复核预制板构件端部和侧边的控制线以及支撑搭设情况是否
满足要求；
(4) 预制楼板安装应通过微调垂直支撑来控制水平标高；
(5) 预制楼板安装时，应保证水电预埋管（孔）位置准确；
(6) 预制楼板吊至梁、墙上方300-~500mm 后，应调整板位置使板描固筋与梁雏筋
错开，根据梁、墙上巳放出的板边和板端控制线，准确就位，偏差不得大千2mm,
累计
误差不得大千5mm 。板就位后调节支撑立杆，确保所有立杆全部受力；
(7) 预制叠合楼板吊装顺序依次铺开，不宜间隔吊装。在混凝土浇筑前，应校正预制
构件的外露钢筋，外伸预留钢筋伸入支座时，预留筋不得弯折；
(8) 相邻叠合楼板间拼缝及预制楼板与预制墙板位置拼缝应符合设计要求并有防止裂
缝的措施。施工集中荷载或受力较大部位应避开拼接位置。
3. 主要安装工艺
(1) 定位放线
预制墙体安装完成后，由测晕人员根据预制叠合板板宽放出独立支撑定位线，并安装
独立支撑，同时根据叠合板分布图及轴网，利用经纬仪在预制墙体上方出板缝位置定位
线，板缝定位线允许误差士10mm,
如图19-24 所示。
图
19-24
预制楼板控制线

--- PDF页3168 ---
642 
19 
装配式混凝土工程
(2) 板底支撑架搭设
支撑架体应具有足够的承载能力、刚度和稳定性，宜选用可调独立支撑体系；应能可
靠地承受混凝土构件的自重和施丁过程中所产生的荷载及风荷载，支撑立杆下方应铺
50mm 厚木板。
确保支撑系统的间距及距离墙、柱、粱边的净距符合系统验算要求，上下层支撑应在
同一直线上。
在可调节顶撑上架设木方，调节木方顶面至板底设计标高，开始吊装预制楼板。
当采用专用定型产品时，专用定型产品和施丁操作，应符合产品标准和专项施工方案
的规定。
(3) 预制楼板吊装就位
为了避免预制楼板吊装时，因受集中应力而造成叠合板开裂，根据预制叠合板尺寸、
吊点位置，选择合适的模数化吊装丁具吊装叠合板；吊装时，每个吊点应受力均匀；吊
和构件重心，应在垂直方向上重合，吊索与吊装梁水平夹角不应小千60° 。应经过计算确
定吊点数址，吊点伈于粕架钢筋上，且不应少了4 个吊点；吊点应左右对称、前后对称布
置，且有专用吊具平均分担受力，多点均衡起吊。
预制叠合板吊至操作面的上方时，应稳定下落，不得旋转；在距作业面上方2m 处略
作停顿，确定构件方位，施丁人员应通过牵引绳，
控制构件下落方向，在作业层上空300~500mm 处
略作停顿，由操作人员根据板缝定位线，引导楼板
降落至独立支撑上。及时检查板底与预制叠合粱或
剪力墙的接缝是否到位，预制楼板钢筋深入墙长度
是否符合要求，直至吊装完成，如图19-25 所示。
(4) 预制板校正定位
制墙体上水平控制线及竖向板缝定位
线，校核叠合板水平位置及竖向标高情况，通过调
图19-25
预制楼板吊装示意
节竖向独立支撑，确保叠合板满足设计标高要求；
采用专业辅助丁具进行微调平面位置，精确就位，
确保叠合板满足设计图纸水平分布要求，如图19-26
套环
图19-26
预制板叫整定位

--- PDF页3169 ---
19. 7 
预制构件的施工安装工艺
643 
）预制叠合板支撑系统拆除
叠合层混凝土强度达到设计要求后，方可拆除支撑。
拆除支撑时，拆除的模板和支架，宜分散堆放并及时清运。
多个楼层间连续支撑的底层支架拆除时间，应根据连续支模的楼层间荷载分配和混凝
土强度的增长情况确定。
19.7.2.5 
预制外挂板安装
1. 施工流程
测量放线于连接件安装王预制混凝土外挂墙板吊装、就位？预制混凝土外挂墙板校
固定？防腐处理、嵌缝施丁。
2. 预制外挂板安装应符合下列要求
(1) 构件起吊时要严格执行
"3;33 制”，即先将预制外挂板吊起距离地面300mm 的位
置后停稳30s, 相关人员要确认构件是否水平，如果发现构件倾斜，要停止吊装，放回原
来位置重新调整，以确保构件能够水平起吊。另外，还要确认吊具连接是否牢靠，钢丝绳
有尤交错等。确认尤误后，可以起吊，所有人员远离构件3m 远。
(2) 构件吊至预定位置附近后，缓缓下放，在距离作业层上方500mm 处停止。吊装
人员用手扶预制外挂板，配合起吊设备将构件水平移动至构件吊装位置。就位后缓慢下
放，吊装人员通过地面上的控制线，将构件尽量控制在边线上。若偏差较大，需重新吊起
距地面50mm 处，重新调整后再次下放，直到基本达到吊装位置为止。
(3) 构件就位后，需要进行测量确认，测鼠指标主要有高度、位置、倾斜。调整顺序
建议是按“先高度再位置后倾斜”进行调整。
3. 主要安装丁＿
(1) 安装临时承重件
预制混凝土外挂墙板就位后，利用线坠或靠尺校核预制墙体垂自度，并进行调整，调
整后将墙板与连接件进行螺栓临时固定，如图19-27 所示，固定牢靠后摘钩。
(2) 安装永久连接件
预制外挂板通过预埋铁件与下层结构连接起来，连接形式为焊接及螺栓连接，如
19-28所示。
竖向调节件
水平调节件
图19-27
临时祑件与外挂板连接
图
19-28
预制外挂板安装不意

--- PDF页3170 ---
644 
19 
装配式混凝土工程
预制混凝土外挂墙板安装后，所有焊缝位置和螺栓固定位置应做好防腐防锈处理。
(3) 预制外墙挂板防水施工
预制外挂墙板水平缝宜采取外低内高的企门缝构造，在靠近室内一侧应设置橡胶空心
气密条，并设置耐火填充材料。
预制外挂墙板接缝防水施工前，应将挂板接缝空腔清理干净，并应按设计要求填塞背衬
材料；密封材料嵌填，应饱满、密实、均匀、顺直、表面平滑，其厚度应符合设计要求。
19.7.2.6 预制内隔墙板安装
内隔墙安装工艺流程与外墙板大致相同，但需要特别注意以下几点：
(1)
内墙板和内隔墙板也采用硬塑垫块进行找平，并在PC 构件安装之前进行聚合物
砂浆坐浆处理，坐浆密实均匀，一旦墙板就位，聚合物砂浆就把墙板和基层之间的缝有效
密实。
(2) 安装时应注意墙板上预留管线以及预留洞口是否有无偏差，如发现有偏差而吊装
完后又不好处理的应先处理后再安装就位。
(3) 墙板落位时注意编号位置以及正反面（箭头方向为正面）。根据楼面上所标示的
垫块厚度与位置选择合适的垫块将墙板垫平，就位后将墙板底部缝隙用砂浆填塞满。
(4) 墙板就位时应注意墙板上管线预留孔洞与楼面现浇部分预留管线的对接位置是否
准确，如有偏差墙板应先不要落位应通知水电安装人员及时处理。
(5) 墙板处两端有柱或暗柱时注意：如墙板于柱或暗柱钢筋先施工时，应将柱或暗柱
箱筋先套入柱主筋内否则将会增加钢筋施工难度。如柱钢筋于梁先施工时柱筛筋应只绑扎
到梁底位置否则墙板无法就位。墙板暗梁底部纵向钢筋必须放置在柱或剪力墙纵向钢筋
内侧。
(6) 模板安装完后，应全面检查墙板的垂直度以及位移偏差，以免安装模板时将墙板
移动。
19.7.2.7 
预制楼梯安装
］．施工流程
测量放线-螺栓校正-滑动端油毡铺设-支撑点调平-预制楼梯吊装-预制楼梯校
正-节点连接。
2. 预制楼梯安装应符合下列要求
(1) 预制楼梯安装前应复核楼梯的控制线及标高，并做好标记；
(2) 预制楼梯支撑应有足够的强度、刚度及稳定性，楼梯就位后调节支撑立杆，确保
所有立杆全部受力；
(3) 预制楼梯吊装应保证上下高差相符，顶面和底面平行，便千安装；
(4) 预制楼梯安装位置准确，应采用预留铺固钢筋方式安装时，应先放置预制楼梯，
再与现浇梁或板浇筑连接成整体，并保证预埋钢筋描固长度和定位符合设计要求。当采用
预制楼梯与现浇梁或板之间采用预埋件焊接或螺栓杆连接方式时，应先施工现浇梁或板，
再搁置预制楼梯进行焊接或螺栓孔灌浆连接。
3. 主要安装工艺
(1) 放线定位
楼梯间周边梁板叠合层混疑土浇筑完工后，弹出预制楼梯安装标高控制线、左右位置

--- PDF页3171 ---
19. 7 
预制构件的施工安装工艺
645 
线和前后位置线，并进行复核。
(2) 预制楼梯吊装
预制楼梯宜采用吊装钢粱，吊装时，吊装钢梁应设置长短钢丝绳保证楼梯起吊呈正常
使用状态，吊装梁呈水平状态，楼梯吊装钢丝绳与吊装梁垂直，主吊索与吊装梁水平夹角
不宜小千60°' 且不应小于45°0
预制楼梯吊至操作面的上方时，应稳定下落，不得旋转；在距作业面上方2m 处略作
停顿，确定构件方位，施工人员应通过牵引绳，控制构件下落方向。
预制楼梯吊至梁上方300~500mm 后，调整预制楼梯位置使上下平台铀固筋与粱循
筋错开，板边线基本与控制线吻合勺放下时，应停稳慢放，不得快速猛放。
根据已放出的楼梯控制线，将构件根据控制线精确就位，先保证楼梯两侧准确
再使用水平尺和倒链调节楼梯水平，如图19-29 所示。
19-29 
预制楼梯吊装示意
19.7.2.8 
预制双T 板安装
1. 吊装前准备
(1)
吊装前必须疏通好道路，清理好施工现场有碍吊装施丁进行的一切障碍物，用电
设施要安全可靠，松软、有坑陷等隐患地带一定要进行辅助加固，吊装前必须准备好吊装
用的垫块、垫木及所用铁件等。
(2) 施工前要做好技术交底。提前划好构件安装十字线，必须认真检查机械设备的性
能索具、绳索、撬杠、电焊机等的完好程度，电焊机外壳必须接地良好并安装漏电保护
器，其电源的装拆应由电工进行。劳工组织要详细妥当，劳保用品要配备齐全。
2. 吊装
吊装前先将吊车就位，吊车从施工入口进入楼内，吊装时双T 板两端捆绑溜绳，以
控制双T 板在空中的位置，就位时，双T 板的轴线对准双T 板面上的中心线，缓缓落下，
就位时，并以框架梁侧面标高控制线校正双T 板标高。
双T 板校正包括：平面位置和垂直度校正。双T 板底部轴线与框架梁中心对准后，
用尺检测框架梁侧面轴线与双T 板顶面上的标准轴线间距离，双T 板校正后将双T 板

--- PDF页3172 ---
646 
19 
装配式混凝土工程
上部连接与埋件点焊，再用钢尺复核一下跨距，方可脱钩，并将各连接件按设计要求
焊好。
3. 安全保证措施
该吊装工程构件较重，采用车辆较大，［序复杂，高空作业的机械化程度较高，因此
必须采用各种安全措施，以确保吊装丁作的顺利进行。
(1)
吊装人员必须体检合格，不得酒后或带病参加高空作业。
(2) 高空作业人员不得穿硬底鞋、高跟鞋、带钉鞋、易滑鞋、衣着要灵便。
(3)
吊装前，对参加人员进行有关吊装方法，安全技术规程等方面的交底和训练，明
确人员分工。
(4) 作业区要设专人监护，非吊装人员不得进入，所有高空作业人员必须系好安全
带，吊臂、吊物下严禁站人或通过。
(5) 每次吊装前一定要认真检查机械技术状况，吊装绳索的安全完好程度，详细检查
构件的几何尺寸和质量，双T 板端部埋件与框架梁埋件焊接时达到焊缝厚度应大于或等
于6mm,
连接处三面满焊。
(6) 双T 板起吊应平稳，双T 板刚离地面时要注意双T 板摆动，防止碰挤伤人，离
地面20~30cm 时，以急刹车来检验吊车的轻重性能和吊索的可靠性，吊臂下不得站人。
(7) 双T 板就位后，吊钩应稍稍松懈后刹车，看双T 板是否稳定，如无异常，则可
脱钩进行下页双T 板施工。
(8)
吊装前将脚手架落至框架梁下300mm, 搭设操作平台，框架梁四周铺设脚手板
500mm 宽，框架梁间满挂安全网，用棕绳捆绑在柱子上。
(9) 焊工工作前，检查用电设备、线路是否漏电或接触不良等，各用电设备必须按规
定接地接零。
(10) 作业时起重臂下严禁站人，下部车驾驶室不得坐人，重物不得超越驾驶室上方，
不得在车前方起吊，起重臂伸缩时，应按规定程序进行，起重臂伸出后若出现前节长度大
千后节伸出长度时，必须调整正常后方可作业，吊装施工过程中做到四统一：统一指挥，
统一调度，统一信号，统一时间。
(11) 参加吊装的作业人员应听从统一指挥、精力集中、严守岗位、未经同意不得离
岗，发生事故应追查责任。
02) 遇有雨天或六级以上大风，不准进行吊装作业。
19.7.2.9 
预制阳台板、空调板安装
1. 施工流程
测量放线？安装预制阳台板、空调板支撑系统-预制阳台板、空调板吊装-预制阳台
板、空调板校正-现浇结构施工-c 达到拆除条件后）支撑系统拆除。
2. 预制阳台板安装应符合下列要求：
(1) 预制阳台板安装前，测量人员根据阳台板宽度，放出竖向独立支撑定位线，并安
装独立支撑，同时在预制叠合板上，放出阳台板控制线。
(2)
当预制阳台板吊装至作业面上空500mm 时，减缓降落，由专业操作工人稳住预
制阳台板，根据叠合板上控制线，引导预制阳台板降落至独立支撑上，根据预制墙体上水
平控制线及预制叠合板上控制线，校核预制阳台板水平位置及竖向标高情况，通过调节竖

--- PDF页3173 ---
19. 7 
预制构件的施工安装工艺
647 
向独立支撑，确保预制阳台板满足设计标高要求；通过橇棍（撬棍配合垫木使用，避免损
坏板边角）调节预制阳台板水平位移，确保预制阳台板满足设计图纸水平分布要求。
(3) 预制阳台板定位完成后，将阳台板钢筋与叠合板钢筋可靠连接固定，预制构件固
定完成后，方可摘除吊钩。
(4)
同一构件上吊点高低有不同的，低处吊点采用倒链进行拉接，起吊后调平，落位
时采用倒链紧密调整标高。
3. 预制空调板安装应符合下列要求：
(1) 预制空悯板吊装时，板底应采用临时支撑措施。
(2) 预制空涸板与现浇结构连接时，预留描固钢筋应伸入现浇结构部分，并应与现浇
结构连成整休。
(3) 预制空调板采用插入式吊装方式时，连接位置应设预埋连接件，并应与预制外挂
板的预埋连接件连接，空调板与外挂板交接的四周防水槽口应嵌填防水密封胶。
4. 主要安装工艺
(1) 测量放线
预制混凝土构件安装前应依据定位轴线和下层标高控制线，弹出预制阳台板、空调板
的位置线与标高控制线。
(2)
临时支撑
预制阳台板、空调板安装时，应采取临时支撑和固定措施，临时支撑应具有足够的强
度、刚度和稳定性。
首层临时支撑的地基应平整坚实，宜采取硬化措施。
测最并调整支撑标高，应与板底标高一致。
临时支撑系统应与主体结构有效拉结。
临时支撑系统的安装和使用应满足专项施工方案的规定，并符合现行国家标准《混凝
土结构［程施工规范》
GB 50666 的规定。
(3)
吊装安装
预制阳台板吊装宜采用吊装钢梁进行吊装，用卸扣将钢丝绳与预制混凝土构件上的预
埋吊环连接，并确认连接紧固，吊索与吊装梁的水平夹角不宜小千60°;
预制空调板吊装
可采用吊索直接吊装空调板构件，吊索与预制空调板的水平夹角不宜小千60°0
待预制阳台板、空调板吊装至作业面上300~500mm 处，略作停顿，根据安装平面
位置控制线，调整预制阳台板、空调板位置，缓慢落吊。
预制阳台板、空调板连接钢筋与连接节点处的钢筋不得冲突、碰撞，放下时，应停稳
慢放；不得快速猛放，以免造成预制混凝土构件震折损坏。
(4)
临时支撑拆除
临时支撑应在后浇混凝土强度达到设计要求后方可拆除。
拆除支撑时，拆除的支撑架体，宜分散堆放并及时清运。
临时支撑系统的拆除应符合专项施工方案的规定，并符合现行国家标准的规定。
19.7.2.10 
预制SP 板安装
1. 施工流程
抹找平层---►画板位置线---►预制柱吊装---►柱安装及校正---►灌浆施工。

--- PDF页3174 ---
648 
19 
装配式混凝土工程
2. 吊装及运输应符合下列要求
(1) SP 板运输时的支撑位置和方法应符合国标《SP 预应力空心板》
05SG408 要求。
(2) 起吊时绳索与构件的水平夹角不宜小千50°0
(3)
吊装就位后应采取保证构件稳定的临时固定措施。
3. 主要安装工艺
(1) 抹水泥砂浆找平层：
SP 板安装前，先将梁顶清理干净，检查标高及轴线尺寸，
按设计要求抹水泥砂浆找平层，厚度为15~20mm 。
(2)
画板位置线：按设计要求画出板位置线，板缝宽度不大于40mm,
超过40mm 时
应按要求配筋。
(3)
吊装SP 预应力板：起吊时要求各吊点均匀受力，板面保持水平，避免扭曲使板
开裂，安装图纸要求及所画板位置线，吊装时对号入座，不得错位，安装SP 预应力板时
对准位置线，缓慢下降，安稳后再脱钩，吊装设专人负责现场调度和指挥。
(4) 调整板的位置：用撬棍拨动板端，使板端长度及板端距离符合设计和规范要求，
或结合现场实际情况调整板缝。
19. 8 
施工质量控制及验收
19.8.1 
现场安装质量控制
19. 8. 1. 1 
预制构件进场质量控制
1. 现场质扯验收程序
预制构件进场时，施工单位应先进行检查合格后再由施工单位会同构件厂、监理单
位、建设单位联合进行进场验收。
预制构件进场时，在构件明显部位必须注明生产单位、构件型号、质址合格标识；预
制构件外观不得存有对构件受力性能、安装性能、使用性能有严重影响的缺陷，不得存有
影响结构性能和安装、使用功能的尺寸偏差。
2. 预制构件相关资料的检查
(1) 预制构件合格证的检查
预制构件出厂应带有证明其产品质量的合格证，预制构件进场时由构件生产单位随车
人员移交给施工单位。无合格证的产品施工单位应拒绝验收，严禁使用在工程中。
(2) 预制构件性能检测报告的检查
梁板类受弯预制构件进场时应进行结构性能检验，检测结果应符合《混凝土结构工程
施工质最验收规范》GB 50204—2015 第9.2. 2 条中相关要求。当施工单位或监理单位代
表驻厂监督生产过程时，除设计有专门要求外可不做结构性能检验；施工单位或监理单位
应在产品合格证上确认。
(3) 拉拔强度检验报告
预制构件表面预贴饰面砖、石材等饰面与混凝土的粘结性能应符合设计和现行相关标
准的规定。
(4) 技术处理方案和处理记录

--- PDF页3175 ---
19.8 
施工质量控制及验收
649 
对出现一般缺陷的构件，应重新验收并检查技术处理方案和处理记录。
3. 预制构件外观质量的检查
预制构件进场验收时，应由施工单位会同构件厂、监理单位联合进行进场验收。参与联合
验收的人员主要包括：施工单位工程、物资、质检、技术人员；构件厂代表；监理工程师。
Cl) 预制构件外观的检查
预制构件的混凝土外观质量不应有严重缺陷，且不应有影响结构性能和安装、使用功
能的尺寸偏差。预制构件进场时外观应完好，其上印有构件荆号的标识应清晰完整，型号
种类及其数量应与合格证上一致。对于外观有严重缺陷或者标识不清的构件，应立即退
场。此项内容应全数检查。
(2) 预制构件粗糙面检查
粗糙面是采用特殊工具或工艺形成预制构件混凝土凹凸不平或骨料显露的表面，是实
现预制构件和后浇筑混凝士的可靠结合重要控制环节。粗糙面应全数检查。
(3) 预制构件上的预埋件、预留插筋、预留孔洞、预埋管线等规格型号、数量应符合
要求。
(4) 预制板类、墙板类、梁柱类构件外形尺寸偏差和检验方法应分别符合国家规范的
规定。
检查数最：按照进场检验批，同一规格（品种）的构件每次抽检数量不应少于该规格
（品种）数量的5%且不少于3 件。
(5) 灌浆孔检查
检查时，可使用细钢丝从上部灌浆孔伸入套筒，如从底部伸出并且从下部灌浆孔可看
见细钢丝，即畅通。也可使用手持吹风机进行透气性检查。构件套筒灌浆孔是否畅通应全
数检查。
19. 8. 1. 2 
预制构件安装质量控制
］．施工现场质量控制
现场各施工单位应建立健全质措管理体系，确保质量管理人员数量充足、技能过硬，
质最管理流程清晰、管理链条闭合。应建立并严格执行质措类管理制度，约束施工现场
行为。
2. 装配式施工质最控制要点
(1) 原材料进场检验
现场施工所需的原材料、部品、构配件应按现行国家标准进行检验。
(2) 预制构件试安装
装配式结构施工前，应选择有代表性的单元板块进行预制构件的试安装，并根据试安
装结果及时调整完善施工方案。
(3) 测扯的精度控制
为达到构件整体拼装的严密性，避免因累计误差超过允许偏差值而使后续构件无法正
常吊装就位等问题的出现，吊装前须对所有吊装控制线进行认真复检，构件安装就位后须
由项目部质检员会同监理工程师验收构件的安装精度。安装精度经验收签字合格后方可浇
筑混凝土。
所有测量计算值均应列表，并应有计算人、复核人签字。在施工过程中，要加强对层

--- PDF页3176 ---
650 
19 
装配式混凝土工程
高和轴线以及净空平面尺寸的测量复核工作。
在底部结构正式施工前，必须布设好上部结构施工所需的轴线控制点，所设的基准点
组成一个闭合线，以便进行复核和校正。
在底层轴线控制点布设后，用线坠把该层底板的轴线基准点引测到顶板施工面，测量
孔位预留正确是确保工程质量的关键。
(4) 灌浆料的制备与套筒灌浆施工
1) 灌浆作业是装配整休式结构工程施工质量控制的关键环节之一，灌浆作业应符合
现行行业标准《钢筋套筒灌浆连接应用技术规程》
JGJ 355 的要求。灌浆施工操作人员上
岗前，应经专业培训考核，持证上岗，培训一般宜由接头提供单位的专业技术人员组织。
灌浆施工应巾专人完成，施工单位应根据工程量配备足够的合格操作人员，同时要求有专
职检验人员在灌浆操作全过程监督。灌浆操作人员通过灌浆作业的模拟操作培训，规范灌
浆作业操作流程，熟练掌握灌浆操作要领及其控制要点。
2) 灌浆料的制备要严格按照其配比说明书进行操作，应采用机械搅拌。拌制时，记
录拌合水的温度，先加入80% 的水，然后逐渐加入灌浆料，搅拌3~4min 至浆料黏稠无
颗粒、无干灰，再加入剩余20% 的水，整个搅拌过程不能少千5min, 确保灌浆料拌合物
搅拌均匀、充分，完成后静置2min。搅拌地点应尽酰靠近灌浆施工地点，距离不宜过长；
每次搅拌最应视使用晕多少而定，以保证30min 以内将料用完。
3) 拌制专用灌浆料应先进行浆料流动性检测，留置试块，然后才可进行灌浆。流动
度测试指标见表19-31,
检测不合格的灌浆料则重新制备。
灌浆料性能要求
表19-31
检测项目
性能指标
初始
?,:300mm 
流动度
30min 
彦260mm
ld 
多35MPa
抗压强度
3d 
多60MPa
28d 
~85MPa 
竖向自由膨胀率
24h 与3h 差值
0. 02%~0. 5% 
氯离子含星
~o. o3% 
泌水率（％）
。
4) 砂浆封堵24h 后可进行灌浆，宜采用机械灌浆。浆料从下排灌浆孔进入，灌浆时
先用塞子将其余下排灌浆孔封堵，待浆料从上排出浆孔溢出后将上排进行封堵，保压
O. lMPa, 保持0. 5min 后用塞子将其封堵。注浆要连续进行，每次拌制的浆料需在30min
内用完，灌浆完成后24h 之内，预制构件不得受到扰动。
5) 单个套筒灌浆采用灌浆枪或小流量灌浆泵；多接头联通腔灌浆采用配套的电动灌
浆泵见图19-30 。灌浆完成浆料凝固前，巡检已灌浆接头，填写记录，如有漏浆及时处
理；灌浆料凝固后，检查接头充盈度。
6) 一个阶段灌浆作业结束后，应立即清洗灌浆泵。
7) 灌浆泵内残留的灌浆料浆液如已超过30min (自制浆加水开始计算），除非有证据

--- PDF页3177 ---
证明其流动度能满足下一个灌浆作业时
间，否则不得继续使用，应废弃。
8) 现场存放灌浆料时盂搭设专门
的灌浆料储存仓库，要求该仓库防，1吓
通风，仓库内搭设放置灌浆料存放架
（离地一定高度），使灌浆料处于干燥、
阴凉处。
9) 预制构件与现浇结构连接部分
表面应清理干净，不得有油污、浮灰、
粘贴物、木屑等杂物，并且在构件毛
19.8 
施工质量控制及验收
651 
处剃毛且不得有松动的混凝土碎块和石
图19-30
注浆施工示意图
子；与灌浆料接触的构件表面用水润湿
且尤明显积水，保证灌浆料与其接触构件接缝严密，不漏浆。
10) 套筒灌浆操作施工时，应做好灌浆作业的视频资料，质量检验人员进行全程施丁＿
质最检查，能提供可追溯的全过程灌浆质鼠检查记录。
11) 检验批验收时，如对套筒灌浆连接接头质量有疑问，可委托第三方独立检测机构
进行非破损检测。
12)
当施工环境温度低于5°C 时，可采取加热保温措施，使结构构件灌浆套筒内的温
度达到产品使用说明书要求；有可靠经验时也可采用低温灌浆料。当采用低温灌浆料时，
方案需进行论证。
(5) 安装精度控制
1) 编制针对性安装方案，做好技术交底和人员教育培训；
2) 安装施丁前应按工序要求检查核对已施工完成结构部分的质最，测量放线后，做
好安装定位标志；
3) 强化预制构件吊装校核与调整：预制墙板、预制柱等竖向构件安装后应对安装位
、安装标高、垂直度、累计垂直度进行校核与调整；预制叠合类构件、预制梁等横向构
件安装后应对安装位置、安装标高进行校核与调整；相邻预制板类构件，应对相邻预制构
件平整度、高差、拼缝尺寸进行校核与调整；预制装饰类构件应对装饰面的完整性进行校
核与调整；
4) 强化安装过程质量控制与验收，提高安装精度。
(6) 结合面平整度控制
1) 预制墙板与现浇结构表面应清理干净，不得有油污、浮灰、粘贴物等杂物，构件
剔凿面不得有松动的混凝土碎块和石子。
2) 墙板找平垫块宜采用螺栓垫块找平，抄平时直接转动调节螺栓，对齐找平。
3) 严格控制混凝土板面标高，误差控制在规定范围内。
(7) 后浇连接节点模板漏浆防治
1) 混凝土浇筑前，模板或连接缝隙用海绵条封堵。
2) 与预制墙板连接的线浇短肢剪力墙模板位置、尺寸应准确，固定牢固，防止偏位。
3) 宜采用铝合金模板，并使用专用夹具固定，提高混疑上观感质量。

--- PDF页3178 ---
652 
19 
装配式混凝土工程
(8) 外墙板接缝防水
1) 所选用防水密封材料应符合相关规范要求；
2) 拼缝宽度应满足设计要求；
3) 宜采用构造防水与材料防水相结合的方式，且应符合下列规定：
构造防水：
少进场的外墙板，在堆放、吊装过程中，应注意保护其空腔侧壁、立槽、滴水槽以
及水平缝等防水构造部位；
＠在竖向接缝合拢后，其减压空腔应畅通，竖向接缝封闭前，应先清理防槽；
＠外墙水平缝应先清理防水空腔，在空腔底部铺放橡塑型材，并在外侧封闭；
＠竖缝与水平缝的勾缝应着力均匀，不得将嵌缝材料挤进空腔内；
＠外墙十字缝接头处的塑料条应插到下层外墙板的排水坡上。
材料防水：
叩墙板侧壁应清理干净，保持干燥，然后刷底油一道；
＠事先应对嵌缝材料的性能、质量和配合比进行检验，嵌缝材料应与板材牢固粘结。
(9) 套筒灌浆连接钢筋偏位
钢筋套简灌浆连接钢筋偏位，影响连接质量。针对钢筋偏位应制定预案。预案应经审
批后方可执行。现场出现连接钢筋偏位后，应按预案中要求进行处理，并形成处理文件，
现场责任工程师、质检员、技术负责人、监理工程师共同签字确认。
1) 竖向预制墙预留钢筋和孔洞位置、尺寸应准确；
2) 提高精度，保证预留钢筋位置准确。对于个别偏位的钢筋应及时采取有效措施
处理。
(10) 剪力墙部分灌浆孔不出浆
加强事前检查，对每一个套筒进行通报透性检查，避免此类事件发生。对于前几个套
筒不出浆，应立即停止灌浆，墙板重新起吊到存放场地，立即进行冲洗处理，检查原因并
返修；对于最后1~2 个套筒不出浆，可持续灌浆，灌浆完成后对局部钢筋位置进行钢筋
焊接或其他方式处理。
(11) 套筒灌浆的灌浆饱满度检验
套筒灌浆饱满度检验技术现有三大类：预埋检测法、无损检测法、局部破损检测法。
预埋检测法主要有预埋传感器法、预埋钢丝拉拔法。尤损检测法主要有超声波、冲击回
波、
X 射线、工业CT。局部破损检测法主要有钻芯法（完全破损）、出浆口检查（不影
响结构安全）。
1) 预埋钢丝拉拔法：将专用钢丝从套筒的出浆口水平伸至套筒内靠近出浆口一侧的
钢筋表面位置，就位后专用钢丝自带橡胶塞的排气孔位于正上方。检测结果的判别：取同
一批检测点极限拉拔荷载中
3 个最大值的平均值，该平均值的40% 记为
a, 该平均值的
60% 记为b 。如果测点数据高于b, 判断测点对应套筒灌浆饱满；如果测点数据在a~b 之
间，需进一步采用其他方法进行补充检测；如果测点数据低于a 或低千1. OkN, 则直接判
断测点对应套筒灌浆不饱满（图19-31) 。
2) 便携X 射线检测混凝土构件中灌浆套筒接头内部缺陷：将胶片粘贴在预制剪力墙
体的一侧，要求胶片能够完全覆盖被测套筒；将便携式X 射线探伤仪放置在预制墙体的

--- PDF页3179 ---
19.8 
施工质量控制及验收
653 
OAl 
.. 
... 
么
．
．
．
．
矗
．
••• 
4. 
,4....
- 
.. 
. 
. 
4 ... 
高强钢丝
封堵胶塞
.. 
. 
. 
. 
. .... 
.... 
a. 
^ ,. 
忐
谪
遍
拿
. 
.. 
出浆口处PVC管
, 
排气孔
高强钢丝
灌浆饱满
图19-31
灌浆不饱满
预埋钢丝拉拔法示意图
另一侧，射线源正对同一被测套筒，调整射线源到胶片的距离与射线机焦距相同。通过胶
片成像观片灯观测套筒灌浆质量。适用范围有限：厚度不宜大于200mm; 套筒单排或
“梅花形“布置的预制剪力墙。
X 射线法检测时有辐射，人员需处在辐射安全区域（距射
线机30m 以外）。
3) 预成孔内窥法：预成孔装置用于在连接套筒的出浆孔处形成检测通道，便于内窥
镜伸入检查套筒内的灌浆饱满情况。该成孔装置包括由成孔棒及其外侧包裹的热缩材料构
成的热缩组件，该组件再与封堵出浆孔的橡胶塞组装形成组合体。热缩材料一方面可以隔
离成孔棒，使其不与灌浆料粘结。另一方面，当孔道直径不够时，可以通过加热外侧热缩
材料使其收缩形成更大直径的通道。采用标准的灌浆工艺进行施工，待灌浆料从出浆孔流
出后将预成孔装置塞入出浆孔进行封堵，并确保成孔装置的前端抵触钢筋表面；当灌浆施
工完成且灌浆料达到一定强度后，取出成孔棒，必要时再对热缩材料进行加热，最终在出
浆孔形成检测孔道，便于内窥镜伸入套筒内部进行检查。
19.8.2 装配式混凝土工程施工验收
19. 8. 2. 1 
一般规定
1. 装配式混凝土建筑施工应按现行国家标准《建筑工程施工质量验收统一标准》
GB
50300 的有关规定进行单位工程、分部工程、分项工程和检验批的划分和质量验收。检验
批及分项工程应由监理工程师组织施工单位项目专业质蜇（技术）负责人等进行验收。分
部工程应由总监理工程师组织施工单位项目负责人和技术、质最负责人等进行验收；地基
与基础、主体结构分部工程的勘察、设计单位工程项目负责人和施工单位技术、质掀部门
负责人也应参加相关分部工程验收。单位工程完工后，施工单位应自行组织有关人员进行
检查评定，并向建设单位提交工程验收报告。建设单位收到工程报告后，应由建设单位项
目负责人组织施工（含分包单位）、设计、监理、勘察等单位进行单位工程验收。
2. 装配式混凝土建筑的装饰装修、机电安装等分部工程应按国家现行标准的有关规
定进行质最验收。
3. 装配式混凝土结构应按混凝土结构子分部工程进行验收；当结构中部分采用现浇
混凝土结构时，装配式结构部分可作为混凝土结构子分部的分项工程进行验收。
装配式混凝土结构按子分部工程进行验收时，可划分为预制构件模板、钢筋加工、钢

--- PDF页3180 ---
654 
19 
装配式混凝土工程
筋安装、混凝土浇筑、预制构件、安装与连接等分项工程，各分项工程可根据与生产和施
工方式相一致且便千控制质量的原则，按进场批次、工作班、楼层、结构缝或施工段划分
为若干检验批。
装配式混凝土结构子分部工程的质量验收，应在相关分项工程验收合格的基础上，进
行质晕控制资料检查及观感质量验收，并应对涉及结构安全、有代表性的部位进行结构实
体检验。
分项工程的质量验收应在所含检验批验收合格的基础上，进行质最验收记录检查。
4. 装配式混凝士建筑在混凝土结构子分部工程完成分段或整体验收后，方可进行装
饰装修的部品安装施工。
5. 装配式结构连接部位及叠合构件浇筑混凝土之前，应进行隐蔽工程验收。隐蔽工
程验收应包括下列主要内容：
(1) 混凝土粗糙面的质量，键槽的尺寸、数量、位置；
(2) 钢筋的牌号、规格、数最、位置、间距，推筋弯钩的弯折角度及平直段长度；
(3) 钢筋的连接方式、接头位置、接头数量、接头面积百分率、搭接长度、铀固方式
及描固长度；
(4)
预埋件、预留管线的规格、数量、位置。
(5) 装配式混凝土结构子分部工程施工质量验收时，应提供下列文件和记录：
1) 工程设计文件、预制构件安装施工图和加工制作详图；
2) 预制构件、主要材料及配件的质量证明文件、进场验收记录、抽样复验报告；
3) 预制构件安装施工记录
4) 钢筋套筒灌浆型式检验报告、工艺检验报告和施工检验记录，浆描搭接连接的施
工检验记录；
5) 后浇混凝土部位的隐蔽工程检查验收文件；
6) 后浇混凝土、灌浆料、坐浆材料强度检测报告；
7) 外墙防水施工质最检验记录；
8) 装配式结构分项工程质量验收文件；
9) 装配式工程的重大质最问题的处理方案和验收记录；
10) 装配式工程的其他必要的文件和记录（宜包含BIM 交付资料）。
19.8.2.2 
验收内容及标准
1. 预制构件
(1)
主控项目
1) 专业企业生产的预制构件，进场时应检查质矗证明文件。
检查数量：全数检查
检验方法：检查质量证明文件或质量验收记录。
2) 专业企业生产的预制构件进场时，预制构件结构性能检验应符合下列规定：
心梁板类简支受弯预制构件进场时应进行结构性能检验，并应符合下列规定：
a. 结构性能检验应符合国家现行相关标准的有关规定及设计的要求，检验要求和试
验方法应符合现行国家标准《混凝土结构工程施工质最验收规范》GB 50204 的有关规定。
b. 钢筋混凝士构件和允许出现裂缝的预应力混疑土构件应进行承载力、挠度和裂缝

--- PDF页3181 ---
19.8 
施工质量控制及验收
655 
宽度检验；不允许出现裂缝的预应力混凝土构件进行承载力、挠度和抗裂检验。
c. 对大型构件及有可靠应用经验的构件，可只进行裂缝宽度、抗裂和挠度检验。
d. 对使用数晕较少的构件，当能提供可靠依据时，可不进行结构性能检验。
e. 对多个工程共同使用的同类型预制构件结构性能检验可共同委托，其结果对多个
工程共同有效。
＠对千不可单独使用的叠合板预制底板，可不进行结构性能检验。对叠合梁构件，
是否进行结构性能检验、结构性能检验的方式应根据设计要求确定。
＠对本条第CD 、＠款之外的其他预制构件，除设计有专门要求外，进场时可不做结
构性能检验。
＠本条第由、＠、＠款规定中不做结构性能检验的预制构件，应采取下列措施：
a. 施工单位或监理单位代表应驻厂监督生产过程。
b. 当尤驻厂监督时，预制构件进场时应对其主要受力钢筋数量、规格、间距、保护
层厚度及混凝土强度等进行实体检验。
检查数最：同一类型预制构件不超过1000 个为一批，每批随机抽取1 个构件进行结
构性能检验。
检验方法：检查结构性能检验报告或实体检验报告。
注：“同类型”是指同一钢种、同一混凝土强度等级、同一生产工艺和同一结构形式。抽取预制构
件时，宜从设计荷载大、受力最不利或生产数鼠最多的预制构件中抽取。
3) 预制构件的混凝土外观质最不应有严重缺陷，且不应有影响结构性能和安装、使
用功能的尺寸偏差。
检查数最：全数检查。
检验方法：观察、尺量；检查处理记录。
4) 预制构件表面预贴饰面砖、石材等饰面与混凝土的粘结性能应符合设计和国家现
行相关标准的规定。
检查数最：按批检查。
检验方法：检查拉拔强度检验报告。
(2) 一般项目
1) 预制构件外观质扯不应有一般缺陷，对出现的一般缺陷应要求构件生产单位按技
术处理方案进行处理，并重新检查验收。
检查数显：全数检查。
检验方法：观察，检查技术处理方案和处理记录。
2) 预制构件粗糙面的外观质量、键槽的外观质量及数扯应符合设计要求。
检查数量：全数检查。
检验方法：观察，最测。
3) 预制构件表面预贴饰面砖、石材等饰面及装饰混凝土饰面的外观质鼠应符合设计
要求或国家现行相关标准的规定。
检查数斌：按批检查。
检验方法：观察，尺篮；检查产品合格证。
4) 预制构件上的预埋件、预留插筋、预留孔洞、预埋管线等规格型号、数最应符合

--- PDF页3182 ---
656 
19 
装配式混凝土工程
设计要求。
检查数量：按批检查。
检验方法：观察，尺最；检查产品合格证。
5) 预制构件尺寸允许偏差及检验方法应符合表19-32 的规定。
预制构件尺寸允许偏差及检验方法
表19-32
项目
允许偏差
(mm)
检查方法
<lZm 
土5
板、梁、
多12m 且<18m
士10
长度
柱、柜架
尺量检查
多18m
士20
墙板
土4
宽度、高
板、梁、柱、衔架截面尺寸
土5
钢尺擞一端及中部，取其中偏
（厚）度
墙板的高度、厚度
土3
差绝对值较大处
板、梁、柱、墙板内表面
5 
表面平整度
2m 靠尺和塞尺检查
墙板外表面
3 
板、梁、柱
L/750 且冬20
侧向弯曲
拉线、钢尺量最大侧向弯曲处
墙板、柜架
L/1000 且,s;:;20
板
L/750 
翘曲
调平尺在两端侬测
墙板
L/1000 
板
10 
对角线差
钢尺量两个对角线
墙板、门窗口
5 
梁、板、柜架设计起拱
士10
挠度变形
拉线、钢尺量最大弯曲处
梁、板、柜架下垂
。
中心线位置
5 
预留孔
尺扯检查
孔尺寸
土5
中心线位萱
10 
预留洞
尺量检查
洞口尺寸、深度
土10
中心线位置
5 
门窗口
尺量检查
宽度、高度
士3
预埋件钢筋铀固板中心线位置
5 
预埋件钢筋铀固板与混凝土面平面高差
—5, 0 
预埋螺栓中心线位置
2 
预埋螺栓外露长度
土5
预埋套筒、螺母中心线位置
2 
预埋件
尺量检查
预埋套筒、螺母与混凝土面平面高差
—5, 0 
线管、电盒、木砖、吊环在构件平面的
20 
中心线位置偏差
线管、电盒、木砖、吊环与构件表面
混凝土高差
-10, 0 

--- PDF页3183 ---
19.8 
施工质量控制及验收
657 
续表
项目
允许偏差
(mm)
检查方法
中心线位置
3 
预留插筋
尺量检查
外露长度
—s, +s 
中心线位置
3 
键槽
尺量检查
长度、宽度、深度
土5
注：
1.L 为构件长边的长度
(mm);
2. 检查中心线、螺栓和孔洞位置偏差时，应沿纵、横两个方向量测，并取其中偏差较大值。
6) 装饰构件的装饰外观尺寸偏差和检验方法应符合设计要求；当设计尤具体要求时，
应符合表19-33 的规定。
装饰构件外观尺寸允许偏差及检验方法
表19-33
外装饰种类
检查项目
允许偏差
(mm)
检验方法
通用
表面平整度
2 
2m 靠尺或塞尺检查
阳角方正
2 
用托线板检查
上口平直
2 
拉通线用钢尺检查
面砖、石材
接缝平直
3 
用钢尺或塞尺检查
接缝深度
士5
接缝宽度
士2
用钢尺检查
检查数量：按照进场检验批、同一规格（品种）的构件每次抽检数量不应少千该规格
（品种）数晕的10%且不少于5 件。
2. 预制构件安装与连接
主控项目
1) 预制构件临时固定措施应符合设计、专项施工方案要求及国家现行相关标准的
规定。
检查数量：全数检查。
检验方法：观察检查，检查施工方案、施工记录或设计文件。
2) 装配式结构采用后浇混凝土连接时，构件连接处后浇混凝土的强度应符合设计
要求。
检查数量：按批检验。
检验方法：应符合现行国家标准《混凝土强度检验评定标准》
GB/T 50107 的有关
规定。
3) 钢筋采用套筒灌浆连接、浆描搭接连接时，灌浆应饱满、密实，所有出浆口均应
出浆。
检查数最：全数检查。
检验方法：检查灌浆施工质量检查记录、有关检验报告。
4) 钢筋套筒灌浆连接及浆描搭接连接用的灌浆料强度应符合国家现行相关标准的规
定及设计要求。
检查数量：按批检验，以每层为一检验批；每工作班应制作1 组且每层不应少于3 组

--- PDF页3184 ---
658 
19 
装配式混凝土工程
40mmX 40mmX 160mm 的长方体试件，标准养护28d 后进行抗压强度试验。
检验方法：检查灌浆料强度试验报告及评定记录。
5) 预制构件底部接缝坐浆强度应满足设计要求。
检查数量：按批检验，以每层为一检验批；每工作班同一配合比应制作1 组且每层不
应少于3 组边长为70. 7mm 的立方体试件，标准养护28d 后进行抗压强度试验。
检验方法：检查坐浆材料强度试验报告及评定记录。
6) 钢筋采用机械连接时，其接头质蜇应符合现行行业标准《钢筋机械连接技术规程》
JGJ 107 的规定。
检查数量：按现行行业标准《钢筋机械连接技术规程》
JGJ 107 的规定确定。
检验方法：检查钢筋机械连接施工记录及平行试件的强度试验报告。
平行加工试件应与实际钢筋连接接头的施工环境相似，并宜在工程结构附近制作。钢
筋采用机械连接时，螺纹接头应检验拧紧扭矩值，挤压接头应釐测压痕直径，检验结果应
符合现行行业标准《钢筋机械连接技术规程》
JGJ 107 的规定。
7) 钢筋采用焊接连接时，其焊缝的接头质量应满足设计要求，并应符合现行行业标
准《钢筋焊接及验收规程》
JGJ
18 的规定。
检查数量：按现行行业标准《钢筋焊接及验收规程》JGJ 18 的有关规定确定。
检验方法：检查钢筋焊接接头检验批质最验收记录。
8) 预制构件采用荆钢焊接连接时，型钢焊缝的接头质扯应满足设计要求，并应符合
现行国家标准《钢结构焊接规范》
GB
50661 和《钢结构工程施工质鼠验收标准》
GB
50205 的有关规定。
检查数址：全数检查。
检验方法：应符合现行国家标准《钢结构工程施工质最验收标准》
GB 50205 的有关
规定。
9) 预制构件采用螺栓连接时，螺栓的材质、规格、拧紧力矩应符合设计及现行国家
标准《钢结构设计标准》GB 50017 和《钢结构工程施工质鼠验收标准》GB 50205 的有关
规定。
检查数量：全数检查。
检验方法：应符合现行国家标准《钢结构工程施工质量验收标准》
GB 50205 的有关
规定。
10) 装配式结构分项工程的外观质量不应有严重缺陷，且不得有影响结构性能和使用
功能的尺寸偏差。
检查数量：全数检查。
检验方法：观察、量测；检查处理记录。
11) 装配式结构采用现浇混疑土连接构件时，构件连接处后浇混凝土的强度应符合设
计要求。
检查数瞿：同一配合比的混凝土，每I作班且建筑面积不超过1000面应制作
1 组标
准养护试件，同一楼层应制作不少于3 组标准养护试件。
检验方法：检查混凝土强度报告。当叠合层或连接部位等的后浇混凝土与现浇结构同
时浇筑时，可合并验收。对有特殊要求的后浇混凝土应单独制作试块进行检验评定。

--- PDF页3185 ---
19.8 
施工质量控制及验收
659 
12) 外墙板接缝处的防水性能应符合设计要求。
检查数量：按批检验。每1000而外墙面积应划分为一个检验批，不足1000面时也
应划分为一个检验批；每个检验批每100对应至少抽查一处，每处不得少千lOm2 o 
检验方法：现场淋雨试验。淋水流量不应小千5L/(m• min), 淋水试验时间不应少
于2h, 检测区域不应有遗漏部位。淋水试验结束后，检查背面有无渗漏。
13) 装配式结构施工后，其外观质量不应有一般缺陷。
检查数量：全数检查。
检验方法：观察，检查处理记录。
14) 装配式结构施工后，预制构件位置、尺寸偏差及检验方法应符合设计要求；当设
计无具体要求时，应符合表19-34 的规定。预制构件与现浇结构连接部位的表面平整度应
符合表19-34 的规定。
装配式结构构件位置和尺寸允许偏差及检验方法表
表19-34
项目
允许偏差
(mm)
检验方法
构件轴线
竖向构件（柱、墙、柜架）
8 
位置
经纬仪及尺址
水平构件（梁、楼板）
5 
标高
梁、柱、墙板
土5
水准仪或拉线、尺量
楼板底面或顶面
柱、墙板安装后
<6m 
5 
构件垂直度
的高度
经纬仪或吊线、尺擢
>6m 
10 
构件倾斜度
梁、析架
5 
经纬仪或吊线、尺量
外露
3 
梁、楼板底面
不外露
5 
相邻构件平整度
2m 靠尺和塞尺最测
外露
5 
柱、墙板
不外露
8 
构件搁置长度
梁、板
士10
尺量
支座、支点中心位置
板、梁、柱、墙、柜架
10 
尺散
墙板接缝宽度
土5
尺最
检查数最：按楼层、结构缝或施工段划分检验批。在同一检验批内，对梁、柱和独立
基础，应抽查构件数散的10%, 且不应少千3 件；对墙和板，应按有代表性的自然间抽
查10%, 且不应少千3 间；对大空间结构，墙可按相邻轴线间高度5m 左右划分检查面，
板可按纵、横轴线划分检查面，抽查10%, 且均不应少千3 面。
19.8.2.3 
验收结果及处理方
1. 装配式混凝土结构子分部工程施工质量验收合格应符合下列规定：
(1) 所含分项工程质量验收应合格；
(2) 应有完整的质扯控制资料；
(3)
观感质篮验收应合格；
(4) 结构实体检验结果应符合现行国家标准《混疑土结构工程施工质量验收规范》
GB 50204 的要求。

--- PDF页3186 ---
660 
19 
装配式混凝土工程
2. 当混凝土结构施工质量不符合要求时，应按下列规定进行处理：
(1) 经返丁、返修或更换构件、部件的，应重新进行验收；
(2) 经有资质的检测机构按国家现行相关标准检测鉴定达到设计要求的，应予以
验收；
(3) 经有资质的检测机构按国家现行相关标准检测鉴定达不到设计要求，但经原设计
单位核算并确认仍可满足结构安全和使用功能的，可予以验收；
(4) 经返修或加固处理能够满足结构可靠性要求的，可根据技术处理方案和协商文件
进行验收。
3. 装配式混疑土结构子分部工程施工质量验收合格后，应将所有的验收文件存档
备案。
19. 9 
构件的成品保护
预制构件在运输、堆放、安装施工过程中及装配后均要做好成品保护。预制构件在运
输过程中宜在构件与刚性搁置点处填塞柔性垫片，以防止运输车辆颠簸对预制构件造成破
坏。现场预制构件堆放附近2m 内不应进行电焊、气焊以及使用大、中型机械进行施工，
避免对堆放的成品预制构件可能产生施工作业的破坏。
预制外墙板饰面砖、石材、涂刷表面可采用贴膜或用其他专业材料保护。构件饰面材
料保护应选用无褪色或污染的材料，以防揭纸（膜）后，表面被污染。预制构件暴露在空
气中的预埋铁件应抹防锈漆，防止产生锈蚀。预埋螺栓孔还应用海绵棒进行填塞，防止混
凝土浇捣时将其堵塞。
预制楼梯安装后，为避免楼层内后续施工导致的预制楼梯碰磕，踏步口宜用铺设木条
或其他覆盖形式保护。预制外墙板安装完毕后，门、窗框全部用槽型木框给予保护，以防
铝框表面产生划痕。
19. 10 
装配式混凝土工程BIM 信息化应用
装配式混凝土工程BIM 信息化应用，应融入装配式建筑实施全过程中，在设计、生
产、装配全过程信息共享协同基础上，打造信息化平台，对预制构件进行全生命期的扫码
式信息管理，实现全过程可追溯。
19.10.1 
设计阶段信息化
设计单位应建立包括建筑、结构、内装、给水排水、暖通空调、电气设备、消防等
多专业信息的设计BIM 模型，并为后续的构件生产、施工安装等阶段提供必要的模型
信息。
19. 10. 2 
生产过程信息化
19. 10. 2. 1 
预制构件生产进度管理动态化
依据BIM 模型数据信息，智能进行排产管理与进度反馈，将施工进度计划、构件生

--- PDF页3187 ---
19. 11 
安全防护措施
661 
产计划和发货计划进行及时匹配协调。
19. 10. 2. 2 
预制构件生产质量检验信息化
(1) 通过RFID 编码技术，对预制构件进行统一编码，通过BIM 平台将构件信息植
入芯片或二维码内，应用RFID 技术等实现构件生产的质量检验。
(2) 通过手持终端进行检验记录填写，根据权限进行网络审核及质检员实名制签名，
实时记录搅拌情况、温度控制情况、项目生产进展情况、生产线运行状况，达到检验环节
的质量可控性。
(3) 构件入库前进行质量检验，合格后通过移动终端扫码存储构件，保障堆场构件
质量。
(4) 通过预制构件追踪定位设备，实现运输动态监控，把控构件运输质量。
19.10.2.3 
预制构件运输存储智能化
(1) 通过构件编码信息，自动化排布构件产品存储计划、产品类型及数量，通过构件
编码及扫描快速确定所需构件的具体位置，对堆场出入库及存储实现智能化管理。
(2) 信息关联现场构件装配计划及需求，排布详细运输计划（具体卡车，运输产品及
数量，运输时间，运输人，到达时间等信息）。信息化关联构件装配顺序，确定构件装车
次序，整体配送。自动规划装载路线，并能够达到实时定位，精确预测达到时间。
19.10.3 
施工管理信息化
(1) 将BIM 模型与施工进度关联，优化施工工序的穿插，科学编制施工进度计划，
不断完善构件时间信息，补充实际施工进度，并形成现场进度与计划进度校核，及时预警
和修改计划进度，同时与构件厂保持模型联动，体现生产进度和建造进度之间的位置关
系，便于生产计划调整，保证工期。
(2) 移动终端扫码完成构件进场验收，合格后转至现场堆场，通过三维可视化装配指
导，实现构件精准安装，并完成安装质晕检验。
(3) 通过移动终端，实时查看建筑产品的设计信息、构件深化设计信息，在安装操作
过程中保证构件、设备、部品部件等安装的精准性和协同性。节点细部展示和数据信息查
询，避免构件装配失误。
(4) 按照BIM 生成的清单顺序及构件部位实施检查，并进行构件的质最信息采集，
将结果填入清单表中，同时采集包括工序进行时间、环境温湿度、施工班组、施主设备、
施工方法、检查工具等信息，并及时进行数据录入。
19. 11
安全防护措施
19.11.1 
构件堆放及运输安全防护
(1) 应制定预制构件的运输与堆放方案，包括运输时间、次序、堆放场地、运输路
线、固定要求、堆放支点及成品保护措施等。对千超高、超宽、形状特殊的大型构件的运
输和堆放应有专门的质量安全保证措施。
(2) 预制构件的运输车辆应满足构件尺寸和载重的要求，装卸构件时应采取保证车体

--- PDF页3188 ---
662 
19 
装配式混凝土工程
平衡的措施；构件运输时应采取防止构件移动、倾倒、变形等的固定措施。
(3) 预制构件堆放时，构件支点应坚实，垫块在构件下的位置宜与脱模、吊装时的起
吊位置一致；重叠堆放构件时，每层构件间的垫块应上下对齐，堆跺层数应根据构件、垫
块的承载力确定，并应根据需要采取防止堆跺倾覆的措施。
(4)
当采用靠放架堆放或运输构件时，靠放架应具有足够的承载力和刚度，与地面倾
斜角度宜大于80°; 运输构件时应采取固定措施。当采用插放架直立堆放或运输构件时，
宜采取直立运输方式；插放架应有足够的承载力和刚度，并应支垫稳固。
19. 11. 2 
构件吊装作业安全防护
(1) 装配式混凝土工程施工前，施工单位应对管理人员及安装人员进行专项培训和相
关交底。
(2) 工人进场时，必须佩戴安全帽、防滑鞋，高空作业人员还需系安全带。
(3) 装配式混凝士工程施工作业使用的专用吊具、吊索、工具式支撑、
支架等，应进行安全验算，使用中进行定期、不定期检查，确保其安全状态。
(4) 作业人员施工前必须检查身体，对患有不宜高空作业疾病的人员不得安排高空作
业。起重机司机、信号工、挂钩工必须经专门安全技术培训，起重司机、信号工考试合格
持证上岗。
(5) 起重吊装作业前，应根据施工组织设计要求划定危险作业区域，在主要施工部
位、作业点、危险区必须设置醒目警示标志，设专人加强安全警戒，严禁无关人员进入。
作业前必须检查作业环境、吊索具、防护用品。吊装区域无闲散人员，障碍已排除。吊索
具无缺陷，捆绑正确牢固，预制构件与其他物件无连接。确认安全后方可作业。
(6) 构件进场后，及时对吊点进行检查，确保吊点满足起吊要求，并在起吊前进行重
新检核。
(7) 预制构件起吊后，应先将预制构件提升300mm 左右后，停稳构件，检查钢丝
绳、吊具和预制构件状态，确认吊具安全且构件平稳后，方可缓慢提升构件；
(8) 预制构件吊装应采用专用的吊装钢梁进行辅助吊装。吊装时保证吊钩与钢梁之间
钢丝绳水平夹角不大于60°且不应小千45° 。钢梁与预制构件之间钢丝绳保证竖向垂直。
预制构件吊装需要配置牵引绳，利用牵引绳使操作工人在触碰不到预制构件高度的情况下
控制预制构件下落的位置。
(9)
吊装过程要严格执行“十不吊＂的原则。即：被吊物重量超过机械性能允许范
围；信号不清；吊物下方有人；吊物上站人；埋在地下物；斜拉斜牵物；散物捆绑不牢；
立式构件、大模板筠不用卡环；零碎物无容器；吊装物重鼠不明等。
(10) 大雪、大雨、大雾及风力六级以上（含六级）等恶劣天气，必须停止露天起重
吊装作业。严禁在带电的高压线下或一侧作业。
19.11. 3 
临时支撑安全防护
(1) 预制构件现场临时支撑安装必须严格按照标准规范执行，每个预制构件的临时支
撑不少于2 道；对预制柱、墙板的上部斜支撑，其支撑点距板底的距离不宜小于板高的
2/3, 且不应小千板高的1/2 。

--- PDF页3189 ---
19. 12 
绿色施工
668 
(2) 独立支撑立杆底部托盘与地面接触要保持平稳，立杅间距不宜超过2400mm,
三
脚架支设应与立杆连接，且独立支撑上部螺栓需扣死；独立支撑使用期间，严禁擅自拆除
施工方案设置的连接杆件、配件。
19. 12
绿色施工
(1) 预制构件生产过程中，钢筋、混凝土、预埋管线等各类材料应合理下料，减少废
料产生。
(2) 生产加工设备应及时关停或降低运行功率，避免空转。
(3) 预制构件厂、施工现场临时堆场，预制构件宜配合支撑架体按照不同构件类型分
类码放整齐，减少场地占用面积。
(4) 施工现场道路及预制构件堆场应采用混疑土硬化，对千现场其他裸露土壤，实施
覆盖或绿化处理。
(5) 清水混凝土预制构件表面接触的材料均应有包裹无污染塑料薄膜等隔离措施。
(6) 灌浆料现场搅拌时，应采取有效措施，避免粉尘飞扬。
(7) 灌浆施工结束后，应及时清理地表及构件上残留的废弃灌浆料，避免污染
环境。
(8) 竖向预制构件阳角、楼梯踏步在安装完成后应及时采用木条包角或其他形式防护
措施，防止构件表面损坏及污染。
(9) 所有驶出大门的车辆均需到指定地点进行冲洗，严禁带泥上路，避免构件运输中
撒落于道路的渣粒、散落物、轮胎带泥等造成城市道路污染。
(10) 对千生产和施工过程中产生的废弃物应分类集中堆放、分类回收，并遵照当地
有关规定及时清运出场，严禁丢弃未经处理的废弃物。
(11) 预制构件厂区、施工现场均应设置污水池和排水沟，生产、施工过程中产生的
废水、污水严禁未经处理直接排入市政管道。
02) 夜间施工时，应采用新型光源、调整灯具方向及施工时间来减少对周围居民的
影响。
03) 施工期间，应严格控制噪声，并应符合现行国家标准《建筑施工场界环境噪声
排放标准》GB 12523 的规定。
(14) 装配式建筑混凝土工程项目应按现行国家标准《建筑工程绿色施工规范》
GB/T 50905 的相关要求，执行节水、节能、节地等资源节约措施。
装配式建筑宜采用设计、生产、施工一体化的工程总承包建造模式。通过基于项目全
过程的项目策划及信息化管理，对建造中各个环节进行全面而有效地协调与整合。当采用
施工总承包建造模式时，施工总承包方也应遵循设计、生产、施工一体化的建造原则，推
动设计、生产等环节在项目策划及实施过程的融合。
可供参考的施工总承包建造模式与工程总承包建造模式项目管理流程图见图
19-32 、
图19-33 。

--- PDF页3190 ---
664 
19 
装配式混凝土工程
确定管理目标
t 
编制实施计划
~ 
施工准备及开工
竣工交付
t 
结算及资料移交
t 
项目部撤离
深化设计
t 
深化设计评审
广一一
工厂生产准备
t 
构件生产
图19-32
施工总承包项目管理流程图
组建项目部
方案设计
确定管理目标
报批报建
编制实施计划
工厂生产准备
贮准备及开工卜
I 
L生产
t 
现场施工及过程管控
竣工交付
结算及资料移交
项目部撤离
图19-33
工程总承包项目管理流程图
施工图设计
