Repository: 881000/skills

# Agent技能｜可靠、可控、可复用的AI能力库

> 作者：hxw ｜ 工作室：https://18.cx

## 技能介绍

**技能库**是 [Agent-Skills](https://github.com/881000/skills) 通用技能包中的一员，是一个面向 AI Agent 设计的**轻量化、标准化、跨平台**的技能包管理器。它将零散的技能安装、版本检测、分类管理封装为标准化技能单元，解决 Agent 能力安装繁琐、版本不可控、跨平台复用成本高等问题。

本技能不绑定任何特定 AI 平台，安装目录支持 `--install-dir` 参数和 `SKILL_INSTALL_DIR` 环境变量两种方式指定，另支持自动探测与默认目录，可在任意支持脚本执行的 AI 环境中使用。

## 功能特性

- **两级分类管理**：按一级分类 → 二级分类组织技能，支持按分类批量安装。
- **按名称安装**：回复技能名称即可安装单个技能，已存在时输出提示后覆盖（可用 `--force` 静默覆盖）。
- **实时版本检测**：`list --check-updates` 和 `info` 命令从对应 GitHub 仓库的 SKILL.md 实时读取最新版本号，自动对比本地版本，提示更新；分支自动回退（配置分支 → main → master），任一 HTTP 错误均触发回退。
- **通用安装目录**：支持 `--install-dir` 参数、`SKILL_INSTALL_DIR` 环境变量指定安装目录，另支持自动探测与默认目录，不绑定平台路径。

File: building-construction-handbook/references/23 钢-混凝土组合结构工程.txt (part 2 of 2)
常用钢筋穿孔的孔径表
(mm)
表23-7
钢筋直径
以上的连续温润状态，养护用水温度不低于5°C, 且不能用地下水。
(6) 深化设计阶段，在钢板墙上设置159mm 直径流淌孔，间距1500mm,
梅花形布
置。采用布料机进行浇筑时，下料点间距不宜大于
1. 5m。分层浇筑，加强暗柱及特殊部
位振捣。
(7) 钢板两侧增加抗裂网片，钢板两侧猪筋宜设贯穿钢板，且在钢板墙两侧增加对拉
钢筋，以此增强最外侧钢筋与内嵌钢板之间的约束，减少内外约束差异。钢板两侧的栓钉
高度不宜大千120mm 。
23.4.4.4 
钢－混凝土组合剪力墙施工流程
1. 型钢混凝土剪力墙工艺流程
型钢制作安装王临时支撑安装一墙体钢筋绑扎____.,..墙体模板支设____.,..墙体混凝土浇筑一
养护。
2. 带斜撑混凝土剪力墙工艺流程
现场型钢梁、柱安装____.,..斜撑安装____.,..墙体钢筋绑扎王墙体模板支设于墙体混凝土浇筑王
养护。
3. 钢板混凝土剪力墙丁』艺流程
现场型钢柱安装一型钢梁及钢板安装____.,..墙体钢筋绑扎____.,..墙体模板支设____.,..墙体混凝土浇
筑一养护。
4. 双钢板混凝土剪力墙工艺流程
现场型钢柱安装一墙体钢筋绑扎？双钢板安装王墙体混凝土浇筑一养护。
23.4.4.5 
钢－混凝土组合剪力墙的施工要点
(1) 墙体纵向受力钢筋与型钢的净间距应大于30mm, 纵向受力钢筋的描固长度、搭
接长度应符合现行国家标准《混凝土结构设计规范》GB 50010 的要求。
(2) 钢筋与墙体内型钢采用穿孔时，钢筋孔的直径宜为d+4mm
(d 为钢筋公称自

--- PDF页3736 ---
23.4 
钢－混凝土组合结构施工
93 
径）；当开孔设置在翼缘上时，应采取补强措施，当开孔在腹板上时，截面损失率应小于
腹板面积的25%, 且满足设计要求。钢筋预留孔应在深化设计阶段完成，并应由构件加
工厂进行机械制孔，严禁采用现场火焰切割制孔。
(3) 钢筋与墙体内型钢连接采用套筒连接时，套筒需保证其可焊性及焊缝质量；当采
用连接件焊接时，焊缝长度需满足规范要求，具体如下：
1) 连接接头抗拉强度应等于被连接钢筋的实际拉断强度或不小千
1. 1 倍的钢筋抗拉
强度标准值，残余变形小，并应具有高延性及反复拉压性能。同一区段内焊接千钢构件上
的钢筋面积率不宜超过30% 。
2) 连接套筒接头应在构件制作期间完成焊接，焊缝连接强度不应低于对应钢筋的抗
拉强度。
3) 钢筋连接套筒与型钢的焊接应采用贴角焊缝，焊缝高度应按计算确定。
4) 当钢筋垂直于钢板时，可将钢筋连接套筒直接焊接千钢板表面；当钢筋与钢板成
一定角度时，可加工成具有一定角度的连接板辅助连接。
5) 焊接于型钢上的钢筋连接套筒，应在对应于钢筋接头位置的型钢内设置加劲肋，
加劲肋应正对连接套筒，并应按现行国家标准《钢结构设计标准》GB 50017 的相关规定
验算加劲肋、腹板及焊缝的承载力。
6) 当在型钢上焊接多个钢筋连接套筒时，套筒间净距不应小千30mm, 且不应小千
套简外直径。
7) 钢筋与钢板焊接时，宜采用双面焊。当不能进行双面焊时，方可采用单面焊。双
面焊时，钢筋与钢板的搭接长度不应小于5d
(d 为钢筋直径），单面焊时，搭接长度不应
小于lOd 。
8) 钢筋与钢板的焊缝宽度不得小于钢筋直径的0.6 倍，焊缝厚度不得小千钢筋直径
的0.35 倍。
(4) 安装完成的箱形钢柱和双钢板墙顶部应采取相应措施进行覆盖封闭。
(5) 钢－混凝土组合剪力墙体宜采用骨料较小、流动性较好的高性能混凝土，且分层
浇筑，墙体浇筑完毕后，可采取浇水或涂刷养护剂的方式进行养护。
(6) 钢板混凝土剪力墙的墙体矫正宜采用下列方式：
1) 单层钢板混凝土剪力墙，钢板两侧的混凝土宜同步浇筑。
2) 双层钢板混凝土剪力墙，混凝土宜同步浇筑；也可对钢板内部的混凝土先行浇筑，
对钢板外部的混凝土同步浇筑。
3) 当钢板内部及两侧混凝土无法同步浇筑时，浇筑前应进行混凝土侧压力对钢板墙
造成的变形计算和分析，并应经设计单位同意，必要时应采取相应的加强措施。
23.4.5 
压型钢板与混凝土组合楼板施工
23. 4. 5. 1 
压型钢板与混凝土组合楼板的组成、节点形式
(1) 组合和非组合楼板中主要采用的压型钢板的形式有开口型板、缩口型板、闭口型
板以及钢筋衔架楼承板，见图23-104 。
(2) 压型钢板材质符合现行国家标准《碳素结构钢》GB/T 700 以及《低合金高强度
结构钢》GB/T 1591 的规定。压型钢板应采用热锁锌钢板，合金化锁锌薄钢板和锁锌薄

--- PDF页3737 ---
94 
23 
钢－混凝土组合结构工程
(a) 
(b) 
(c) 
(d) 
(e) 
(f) 
图23-104
压型钢板与混凝土组合板的基本形式
(a)
闭口型槽口的压型钢板；
(b)
轮齿槽口的压型钢板；
(c) 加焊钢筋的压型钢板；
(d)
钢筋析架楼承板；
Ce) 缩口型槽口的压型钢板；
(f) 带压痕开口板
钢板两种分别应符合国家标准《连续热踱锌和锌合金锻层钢板及钢带》
GB/T 2518 的要
求；压型钢板双面锁锌总含量应满足在使用期间不致锈蚀的要求，建议采用120~275g/m2
0 
压型钢板板型应符合《建筑用压型钢板》
GB/T 12755 及《钢筋柜架楼承板》JG/T 368 的
要求。
(3) 组合楼板用压型钢板应根据腐蚀环境选择锁锌最，可选择两面锁锌量为275g/m2
的基板。组合楼板不宜采用钢板表面无压痕的光面开门荆压型钢板，且基板净厚度不应小
千0. 75mm, 作为永久模板使用的压型钢板基板的净厚度不宜小千0.5mm 。
(4) 组合楼板用压型钢板的波高、波距应满足承重强度、稳定与刚度的要求。其板宽
宜有较大的覆盖宽度并符合建筑模数的要求。屋面及墙面用压型钢板板型设计应满足防
水、承载、抗风及整体连接等功能要求，其浇筑混凝土平均槽宽不应小千50mm 。开口式
压型钢板以板中和轴位置计，缩口板、闭口板以上槽口计，见图23-105 。当槽内放置栓
各
翡，
炉50
示I " ii 芒丁— I
•• r· 
八\
s』一飞二三. . 嘈
,. 
(a) 
(b) 
图23-105
对组合楼板截面形状的要求
(a) 缩口或闭口型板；
(b)
开口刮板

--- PDF页3738 ---
23.4 
钢－混凝土组合结构施工
95 
钉时，压型钢板总高h (包括压痕）不应超过80mm。在使用压型钢板时，还应该符合其
他相关要求，见表23-13 。
压型板使用要求
表23-13
项目
允许偏差
截面高度冬70
土1. 5 
波高
截面高度>70
士2.0
+10. 0 
截面高度冬70
—2.0 
覆盖宽度
+6. 0 
截面高度>70
—2.0 
+9. 0 
板长
-o. 0 
波距
土2. 0 
横向剪切偏差（沿截面全宽）
1/100 或
6. 0 
侧向弯曲
在测量长度L1 范围内
20.0 
注：凸为测扯长度，指板长扣除两端各0. 5m 后的实际长度（小于lOm) 或扣除后任选的10m 长度。
(5) 组合楼板支承剪力墙侧面时，宜支承在剪力
墙侧面设置的预埋件上，剪力墙内宜预留钢筋并与组
2
合楼板负弯矩钢筋连接，埋件设置以及预留钢筋的铺
固长度应符合现行国家标准《混凝土结构设计规范》
GB 50010 的规定，见图23-106 。
(6) 与压型钢板同时使用的连接件有栓钉、螺钉
和柳钉等，其连接的有关性能和要求，须符合相关
规定。
" 
4 
(7) 压型钢板不宜用千会受到强烈侵蚀性作用的图23-106
组合楼板与剪力墙连接构造
建筑物，否则应进行有针对性的防腐处理。
1—预埋件；
2-角钢或槽钢；
3—剪力墙内
(8) 组合楼板受力钢筋的保护层厚度，见表23-14 。
预留钢筋；
4—栓钉
组合楼板受力钢筋保护层厚度
表23-14
保护层厚度
(mm)
环境等级
受力钢筋
非受力钢筋
一类环境
15 
10 
二a 类环境
20 
10 
(9) 组合楼板正截面承载力不足时，可在板底顺肋方向配置纵向抗拉钢筋，钢筋保护
层净厚度不应小于15mm, 板底纵向钢筋与上部纵向钢筋间应设置拉筋。
(10) 组合楼板开孔时应符合设计要求或《钢与混凝土组合楼（屋）盖结构构造》
05SG522 的要求。
23.4.5.2 
压型钢板与混凝土组合楼板施工流程
压型钢板或钢筋柜架板加固制作-在铺板区复测梁标高，弹出钢梁中心线-压型钢板

--- PDF页3739 ---
96 
23 
钢－混凝土组合结构工程
或钢筋柜架板安装-栓钉焊接-c搭设支撑) -钢筋绑扎-混凝土浇筑一养护。
23.4.5.3 
压型钢板与混凝土组合楼板施工要点
(1) 压型钢板或钢筋柜架板的安装，应符合下列规定：
1) 安装前，应根据工程特点编制安装施工专项方案。
2) 安装前，应先按排版图在梁顶测量、划分压型钢板或钢筋衔架板安装线。
3) 铺设前，应割除影响安装的钢梁吊耳，清扫支承面杂物、锈皮及油污。
4) 压型钢板或钢筋柜架板与混凝土墙（柱）应采用预埋件的方式进行连接，不得采
用膨胀螺栓固定；当遗漏预埋件时，应采用化学描栓或植筋的方法进行处理。
5) 宜先安装、焊接柱梁节点处的支托构件，再安装压型钢板或钢筋柜架板。
6) 预留孔洞应在压型钢板或钢筋衔架板描固后进行切割开孔。
7) 施工阶段钢－混凝土组合楼板的挠度应按施工荷载计算，其计算值和实测值不应大
千板跨度的1/180, 且不应大于20mm 。
(2) 压型钢板或钢筋柜架板的描固与连接，应符合下列规定：
1) 穿透压型钢板或钢筋衔架板的栓钉与钢梁或混凝上梁上预埋件应采用焊接描固，
压型钢板或钢筋衍架板之间、其端部和边缘与钢梁之间均应采用间断焊或塞焊进行连接
固定。
2) 钢筋柜架板侧向可采用扣接方式，板侧边应设连接拉钩，搭接宽度不应小
千10mm 。
(3) 栓钉施工应符合下列规定：
1) 栓钉中心至钢梁上翼缘侧边或预埋件的距离不应小于20mm, 至设有预埋件的混
凝土梁上翼缘侧边的距离不应小于60mm 。
2) 栓钉顶面混凝土保护层厚度不应小千15mm, 栓钉钉头下表面高出压型钢板底部
钢筋顶面不应小于30mm 。
3) 栓钉应设置在压型钢板凹肋处，穿透压型钢板并将栓钉焊牢于钢梁或混凝土预埋
件上。
4) 栓钉的焊接宜使用独立电源，电源变压器的容最应在l00,,___,250kVA 。
5) 栓钉施焊应在压型钢板焊接固定后进行。
6) 环境温度在0°C 以下时，不宜进行栓钉焊接。
(4) 压型钢板预留孔洞开孔处、组合楼面集中荷载作用处，应按深化设计要求采取措
施进行补强。
(5) 钢筋柜架板的钢筋施工应符合下列规定：
1) 钢筋柜架板同一方向的两块钢筋衔架板连接处，应设置上下弦连接钢筋。上弦钢
筋按计算确定，下弦钢筋按构造配置。
2) 钢筋柜架板的下弦钢筋伸入梁内的铀固长度不应小于钢筋直径的5 倍，且不应
小50mm 。
(6)
临时支撑应符合下列规定：
1) 应验算压型钢板在工程施主阶段的强度和挠度。当不满足要求时，应增设临时支
撑，应对临时支撑体系再进行安全性验算。临时支撑应按施工方案进行搭设。
2) 临时支撑底部、顶部应设置宽度不小于100mm 的水平带状支撑。

--- PDF页3740 ---
23.4 
钢－混凝土组合结构施工
97 
(7) 混凝土施工应符合下列规定：
1) 混凝土浇筑应均匀布料，下落高度不宜过大，堆料不得过千集中。
2) 混凝土不宜在5°C 以下浇筑，当需施工时应采取综合保温措施。
23.4.6 
钢－混凝土组合结构验收
23.4.6.1 
钢－混凝土组合结构验收要求
(1) 钢－混凝士组合结构验收应同时覆盖钢构件、钢筋和混凝土等各部分，针对隐蔽
工序应采用分段验收的方式。
(2) 主体结构及其钢构件中设计要求全焊透的一、二级焊缝内部缺陷检验应采用无损
探伤方法，一级焊缝应采用100% 的内部缺陷检验，二级焊缝检验比例不应低千20% 。
(3) 钢－混凝土组合构件施工中，隐蔽工序验收应符合下列规定：
1) 钢筋、模板安装前，应检验钢构件施工质量。
2) 混凝土浇筑前，应检验连接件、栓钉和钢筋的施工质量。
3) 混凝土浇筑后，应检验组合构件的施工质最。
(4) 管内混凝土与管外混凝土要求不同，要考虑钢管与混凝土的共同作用，对混凝土
的强度、工艺性、收缩性均有要求。通常混凝土的强度等级不应低千C30, 并随着钢管钢
材级别的提高而提高。钢管混凝土应进行浇灌混凝土的施工工艺评定，主体结构管内混凝
土的浇筑质量应全数检测。
(5) 钢－混凝上组合构件中钢筋与钢构件的连接质量验收应符合下列规定：
1) 采用绕开法连接时，应检验钢筋铀固长度。
2) 采用开孔法连接时，应检验钢构件上孔洞质量和钢筋铀固长度。
3) 采用套筒或连接件时，应检验钢筋与套筒或连接件的连接质最。
4) 钢筋与钢构件直接焊接时，应检验焊接质量。
钢－混凝土组合构件中钢筋与钢构件、抗剪件的连接是施工质量控制的重要环节，同
时又是隐蔽工程。由千钢筋与型钢的材质存在差异，特别是纵向受力钢筋一般都是热轧带
肋钢筋，如果不得已采用焊接，应重点检验焊接质量。
23.4.6.2 
钢－混凝土组合结构验收内容
1. 钢－混凝土组合结构子分部工程、分项工程：
(1) 钢－混凝土组合结构子分部工程、分项工程划分：
钢－混凝土组合结构子分部工程划分为型钢（钢管）焊接、螺栓连接、型钢（钢管）
与钢筋连接、型钢（钢管）制作、型钢（钢管）安装、混凝上六个分项工程。
钢结构的型钢（钢管）焊接、螺栓连接、型钢（钢管）制作、型钢（钢管）安装等四
个分项工程应按现行国家标准《钢结构工程施工质量验收标准》
GB 50205 和《钢管混凝
士工程施工质量验收规范》GB 50628 的相关规定进行施工质景验收；混凝土分项工程应
按现行国家标准《混凝土结构工程施工质量验收规范》
GB 50204 的相关规定进行施工质
最验收；型钢（钢管）与钢筋连接分项工程应按《钢管混凝土工程施工质晕验收规范》
GB 50628 进行施工质量验收。
(2) 型钢（钢管）与钢筋连接分项工程检验批的合格质量标准应符合下列规定：
心主控项目应符合规范合格质鼠标准的要求。

--- PDF页3741 ---
98 
23 
钢－混凝土组合结构工程
＠一般项目的质最经抽样检验合格，当采用计数检验时，除有专门要求外，一般项
目的合格点率应达到80%及以上，且不得有严重缺陷。
＠质扯验收记录、质最证明文件等资料应完整。
2. 钢混凝土组合结构子分部工程合格质量标准
(1) 各分项工程施工质量验收合格。
(2) 质最控制资料和文件应完整。
(3)
观感质最验收合格。
(4) 结构实体检验结果满足设计和本规范的要求。
3. 钢混凝土组合结构子分部工程质量验收要求
(1) 深化设计文件。
(2) 施工现场质量管理检查记录。
(3) 有关安全及功能的检验和见证检测项目检查记录。
(4) 有关观感质最检验项目检查记录。
(5) 所含各分项工程质量验收记录。
(6) 分项工程所含各检验批质最验收记录。
(7) 强制性条文检验项目检查记录及证明文件。
(8)
隐蔽工程检验项目检查验收记录。
(9) 原材料、成品质量合格证明文件、中文标志及性能检测报告。
(10)
不合格项的处理记录及验收记录。
(11) 重大质量、技术问题实施方案及验收记录。
02) 其他有关文件和记录。
23. 5
绿色建造
绿色施工即在保证质量、安全等基本要求的前提下，通过科学管理和技术进步，最大
限度地节约资源，减少对环境的负面影响，实现节能、节材、节水、节地和环境保护
("四节一环保")的建筑工程施工活动。绿色施工必须依托相应的技术和组织管理手段来
实现。
23.5.1 
绿色施工组织与管理
(1) 施工单位是建筑工程绿色施工的实施主体，应组织绿色施工的全面实施，并对绿
色施工负责。
(2) 施工单位应建立以项目经理为第一责任人的绿色施工管理体系，制定绿色施工管
理制度，负责绿色施工的组织实施，进行绿色施工教育培训，定期开展自检、联检和评价
工作。
(3) 绿色施工组织设计、绿色施工方案或绿色施工专项方案编制前，应进行绿色施工
影响因素分析，并据此制订实施对策和绿色施工评价方案。
(4) 应积极推进建筑工业化、信息化施工，建筑工业化宜重点推进结构构件预制化和
建筑配件整体装配化。

--- PDF页3742 ---
23.5 
绿色建造
99 
(5) 施工现场应建立机械设备保养、限额领料、建筑垃圾再利用的台账和清单。工程
材料和机械设备的存放、运输应制订保护措施。
(6) 施工单位应强化技术管理，绿色施工过程技术资料应收集和归档。
(7) 施工单位应根据绿色施工要求，对传统施工工艺进行改进，并对不符合绿色施工
要求的工艺、设备和材料建立限制或淘汰等制度。
(8) 应按现行国家标准《建筑工程绿色施工评价标准》
GB/T 50640 的规定对施工现
场的绿色施工实施情况进行评价，并根据绿色施工评价情况，采取改进措施。
(9) 施工单位应按照国家法律、法规的有关要求，制订施工现场环境保护和人员安全
等突发事件的应急预案，并设专人负责。
23.5.2
绿色建造
绿色建造主要包括环境保护、资源节约、健康与安全、品质保障、技术适应性等方面
（图23-107) 。
绿色建造评价
荨国工工
················································............................................. 
二二匡
创新
二三二
图23~107
绿色建造管理框架体系图
绿色建造需在绿色建造施工管理、生态环境保护与安全、资源节约与循环利用、技术
创新与创效、可持续发展等各方面进行。
1. 绿色建造施工管理
(1) 建立绿色建造施工过程管理体系，并制定相应的管理制度，明确各级人员责任。
(2) 专业分包合同中应有绿色施工要求。
(3) 编制绿色建造策划实施方案，细化提出具体绿色施工目标。
(4) 结合工程特点，建立绿色建造施工过程交底、培训制度。
(5) 根据绿色建造施工过程要求进行图纸会审、深化设计，提出合理化建议，制订优
化设计、方案优化措施。
(6) 立项开展绿色施工技术创新及应用。

--- PDF页3743 ---
100 
23 
钢－混凝土组合结构工程
(7) 建立应有人员健康应急预案，制订职业病预防、传染病疫情防范措施；制订项目
切实可行的绿色建造施工过程管控措施。
(8) 项目应根据绿色建造施工过程目标，结合工程特点，合理划分阶段，组织对绿色
建造过程施工的完成情况进行评价和对比分析。
(9) 绿色建造施工过程中，对相关绿色施工现场的图片及影像资料进行收集、分类、
存档。
2. 生态环境保护与安全
(1) 扬尘控制。
(2) 有害气体排放控制。
(3)
水土污染控制。
(4) 光污染控制。
(5)
噪声与振动控制。
(6) 施工用地以及设施保护。
(7) 绿色建造施工与环境安全。
3. 资源节约与循环利用
(1) 材料资源节约。
(2) 材料资源循环再利用。
(3) 建筑垃圾控制。
(4) 建筑垃圾循环利用。
(5) 水资源节约。
(6) 水资源循环利用。
(7)
能源节约。
(8)
能源利用。
4. 技术创新与创效
(1) 科研管理。
(2) 推广技术应用。
(3) 技术创新点。
5. 可持续发展
(1) 绿色建造过程施I成效。
(2) 优化设计绿色发展。
(3) 建造过程绿色发展。
(4) 从业人员的健康与持续发展。
23.5.3
绿色施工措施
钢混凝土组合结构绿色施工主要包括以下几点。
1. 节地与土地利用
(1) 合理布置场地，尽量减少施工用地。
(2) 不使用黏士实心砖，减少土地资源消耗。
2. 节能与能源利用

--- PDF页3744 ---
23.5 
绿色建造
101 
(1) 对施工现场大型能耗设备（塔式起重机、电焊机及其他施工机具和现场照明）设
有用电控制指标。
(2) 不使用国家、行业、地方政府明令淘汰的施工设备、机具和产品。
(3) 现场临电设备、中小型机具、照明灯具采用带有国家能源效率标识的产品。
(4) 选择功率与负载相匹配的施工机械设备，机电设备的配置可采用节电型；机械设
备宜使用节能型油料添加剂，在可能的清况下，考虑回收利用，节约油量。
(5) 在施丁组织设计中，合理安排施工顺序、工作面，以减少作业区域的机具数量，
相邻作业区充分利用共有的机具资游。
(6) 避免施工现场施工机械空载运行的现象，为了更好地进行施工设备管理，应给每
台设备建立技术档案，便于维修保养人员尽快准确地对设备的整机性能作出判断，以便出
现故障及时修复；对千机型老、效率低、能耗高的陈旧设备要及时淘汰，代之以结构先
进、技术完善、效率高、性能好及能耗低的设备；应建立设备管理制度，定期进行维护、
保养，确保设备性能可靠、能源高效利用。
(7) 钢结构加工、钢材、水泥等大宗材料选择距施工现场500km 以内的供应商，自
行选购材料的采购和运输，应因地制宜并遵照就地取材的原则，以减少运输距离，降低能
源消耗。
(8) 夜间作业不仅施工效率低，而且需要大量的人工照明，用电量大，应根据施工工
艺特点，合理安排施工作业时间，如白天进行混凝土浇捣，晚上养护等。同样，应尽量减
少冬期施工的时间。
(9) 施工现场合理布置临时用电线路，做到线路最短，且照明照度宜按最低照度设
计，减少不必要的电能耗损。
(10) 根据施工当地气候和自然资源条件，合理利用太阳能或其他可再生能源。照明
采用声控、光控等自动照明控制，同时使用国家、行业推荐的节能、高效、环保的施工设
备和机具。
3. 节水与水资源利用
(1) 施工时，优先选择利千节水的施工工艺，如使用混凝士养护剂，减少施工用水。
在雨水充沛地区，建立雨水收集装置，可用千降尘、混凝土养护等。
(2) 施工现场尽煽避免现场搅拌，优先采用商品混凝土和预拌砂浆，必须现场搅拌
时，要设置水计量检测和循环水利用装置。混凝土养护采取薄膜包裹覆盖、喷涂养护液等
技术手段，杜绝无措施浇水养护。
4. 节材与绿色建材
(1) 材料采购时，应在满足性能要求的前提下，使用能耗少的绿色材料。
(2) 应根据施工进度、材料使用时点、库存情况等制订材料的采购和使用计划。
(3) 现场材料应堆放有序，并满足材料储存及质量保证的要求。
(4) 现场尽量采用电子文档，减少纸质文件，减少木材消耗。
(5) 使用专用软件优化钢筋配料，能合理确定钢筋的定尺长度，充分利用短钢筋，使
剩余的钢筋头最少。钢筋采用工厂化加工并按需要直接配送及应用钢筋网片、钢筋骨架，
是建筑业实现工业化的一项重要措施，能节约材料。
(6) 钢筋绑扎安装过程中，绑扎丝、电渣压力焊焊渣容易撒落，应采取措施减少撒

--- PDF页3745 ---
102 
23 
钢－混凝土组合结构工程
落，及时收集利用，减少材料浪费。
(7) 制订模板及支撑体系方案时，应贯彻“以钢代木”和应用新型材料的原则，尽量
减少木材的使用，保护森林资源。
(8) 模板拆除时，模板和支撑应采用适当的工具、按规定的程序进行，不应乱拆硬
撬；应随拆随用，防止交叉、叠压、碰撞等造成损坏。不慎损坏的应及时修复；暂时不使
用的应采取保护措施。
(9) 模板及脚手架施工，应采取措施防止小型材料配件丢失或散落，节约材料和保证
施工安全；对不慎散落的铁钉、钢丝、扣件、螺栓等小型材料配件应及时回收利用。
(10) 板材、块材等下脚料和散落的混凝土及砂浆应回收利用。
(11) 混凝士中宜添加粉煤灰、磨细矿渣粉等工业废料和高效减水剂，以减少水泥用
量，节约资源。
02) 浇筑剩余的混凝土，应制成小型预制件，用于临时工程或在不影响工程质量安
全的前提下作别用，不得随意倒掉或当作建筑垃圾处理。
(13) 钢结构加工应制订废料减最计划，优化下料，综合利用余料，废料应分类收集、
集中堆放、定期回收处理，吊耳和连接板的设置要合理，避免浪费，同时，在制作时适当
增大吊耳，达到重复利用、节省材料的效果。
(14) 钢结构现场防火涂料施工时，应采取防止涂料外泄的专项措施。
(15) 钢结构吊耳和钢柱临时连接板，在深化设计时设置应合理。
5. 施工环境保护
(1) 扬尘控制
1) 易扬尘材料应封闭堆放、存储和运输。
2) 现场可采取洒水清扫措施，进行扬尘控制，但应尽量不使用自来水；在拆除混凝
土临时支撑作业时，应采取降尘措施。
(2) 光污染控制
1) 合理安排作业时间，尽薇避免夜间作业。必要时，夜间施工应对照射的方向、角
度进行严格规定，防止强光外泄。
2) 焊接作业应有遮光措施或设置遮光棚，避免弧光外泄。
(3)
噪声污染控制
现场应根据《建筑施工场界环境噪声排放标准》
GB 12523 的要求制订降噪措施，除
设置隔声设施外，还应对噪声实施动态监测，以防噪声超标。合理地规划施工作业时间，
使夜间施工噪声符合国家规定，除特殊情况外每晚22 : 00 至次B 早6 : 00 严格控制强噪
声作业。
1) 材料进出场要采用吊装设备成捆吊装，严禁抛掷。
2) 优先采用先进机械、低噪声设备进行施工，并定期保养维护。
3) 产生噪声的机械设备，尽量远离施工现场办公区、生活区和周边住宅区。
4) 混凝土输送泵有吸声降噪屏罩，混凝土浇筑振捣时不得触动钢筋和钢模板。
(4) 施工现场垃圾处理
1) 垃圾应分类存放，按时处理。
2) 施工现场废弃的油料和化学溶剂应集中处理，不得随意倾倒。

--- PDF页3746 ---
参考文献
103 
3) 应制订建筑垃圾减量计划，建筑垃圾的回收利用应符合现行国家标准《工程施工
废弃物再生利用技术规范》GB/T 50743 的规定。
4) 现场垃圾清理时，应采用封闭式运输。
6. 职业健康
(1) 对新工人、技术人员、管理人员以及临时工等进行100% 的职业安全健康教育，
对入场未经三级教育或考试不合格者，不准参加生产或单独操作。
(2) 从业人员必须按照安全生产规章制度和安全防护用品使用规则，正确佩戴和使用
安全防护用品；未按规定佩戴和使用安全防护用品的，不得上岗作业。
(3) 施焊和涂装场地应具有良好的通风条件，以排除烟尘和有害气体，且场地周围应
清除易燃易爆物品，或进行覆盖、隔离。
(4) 焊工的工作服、手套、绝缘鞋应保持干燥，以防触电。
参考文献
[l] 建筑施工手册（第五版）编委会．建筑施工手册[M]. 5 版．北京：中国建筑工业出版社，
2012.
[2] 
聂建国．钢－混凝土组合结构桥梁[M]. 北京：人民交通出版社，
2011.
[3] 
聂建国．钢－混凝土组合结构[M]. 北京：中国建筑工业出版社，
2005.
