Repository: 881000/skills

# Agent技能｜可靠、可控、可复用的AI能力库

> 作者：hxw ｜ 工作室：https://18.cx

## 技能介绍

**技能库**是 [Agent-Skills](https://github.com/881000/skills) 通用技能包中的一员，是一个面向 AI Agent 设计的**轻量化、标准化、跨平台**的技能包管理器。它将零散的技能安装、版本检测、分类管理封装为标准化技能单元，解决 Agent 能力安装繁琐、版本不可控、跨平台复用成本高等问题。

本技能不绑定任何特定 AI 平台，安装目录支持 `--install-dir` 参数和 `SKILL_INSTALL_DIR` 环境变量两种方式指定，另支持自动探测与默认目录，可在任意支持脚本执行的 AI 环境中使用。

## 功能特性

- **两级分类管理**：按一级分类 → 二级分类组织技能，支持按分类批量安装。
- **按名称安装**：回复技能名称即可安装单个技能，已存在时输出提示后覆盖（可用 `--force` 静默覆盖）。
- **实时版本检测**：`list --check-updates` 和 `info` 命令从对应 GitHub 仓库的 SKILL.md 实时读取最新版本号，自动对比本地版本，提示更新；分支自动回退（配置分支 → main → master），任一 HTTP 错误均触发回退。
- **通用安装目录**：支持 `--install-dir` 参数、`SKILL_INSTALL_DIR` 环境变量指定安装目录，另支持自动探测与默认目录，不绑定平台路径。

File: building-construction-handbook/references/32 建筑防腐蚀工程.txt (part 2 of 3)
320 
280 
240 
10~15 
(6) 酚酵树脂胶料、胶泥配制：在容器中称取定鼠酚醋树脂，加入稀释剂搅匀，再加
入固化剂搅匀，配制成纤维增强朔料胶料；再加入粉料搅匀，配制成胶泥。配制胶泥时不
宜加入稀释剂。使用硫酸乙酷固化剂应预先配制，先把无水乙醇放入容器中，在不断搅拌
下缓慢加入一定比例的浓硫酸，控制反应温度不超过50°C, 严禁将尤水乙醇加入浓硫酸
中。配制好的硫酸乙酷在室温下贮存于耐腐蚀的密闭容器中备用；胶料加入粉料和细骨料
搅匀制成砂浆；胶料加入粉料和粗细骨料搅拌均匀制成细石混凝土。
(7) 环氧树脂自流平料的配制：应采用工厂化生产的树脂自流平料及配套的固化剂、
促进剂和引发剂，配制时将开桶的树脂自流平材料搅拌均匀，按施工配合比要求，加入相
应的固化剂、促进剂、引发剂，搅拌均匀后待用。在配制最后一遍施工的乙烯基酷树脂自
流平胶料时，应加入苯乙烯石蜡液。
(8) 树脂玻璃鳞片胶泥的配制：树脂玻璃鳞片胶泥的封底胶料和面层胶料，应采用与
该树脂玻璃鳞片胶泥相同的树脂配制。配制时称取定量树脂玻璃鳞片胶泥料，按配比加入
配套的固化剂、促进剂、引发剂，宜放入真空搅拌机中，在真空度不低于0.08MPa 的条
件下搅拌均匀。
(9) 采用机械或是人工搅拌树脂材料，每次拌合树脂材料的多少，应根据环境温度、
施工用最和各种因素而定，宜随拌随用，防止凝固。当树脂胶料、胶泥、砂浆、细石混凝
土料和自流平料有凝固、结块等现象时，不得继续使用。
32. 4. 4. 2 
纤维增强塑料的施工
1. 纤维增强朔料的施工应具备的条件
(1) 基层表面处理要求与工艺：符合现行国家标准《建筑防腐蚀工程施工规范》
GB 50212并经过验收；地面防腐蚀施工还应同时符合现行国家标准《建筑地面主程施工
质量验收规范》GB 50209 的要求并经过检查验收合格。
(2) 封底层施工：在经过处理的基层表面，应均匀地涂刷封底料，不得有漏涂、流挂
等缺陷。封底层可采用喷涂法施工，也可以用毛刷、滚筒醮封底料在基层上进行二次封底
施工，其间应自然固化24h 以上。封底厚度不应超过0.4mm, 不得有流淌、气泡等。
(3) 修补层：基层表面或层面间凹陷不平处，需用胶泥予以填平修补。酚醒或吠喃类
纤维增强塑料可用环氧树脂或乙烯基酕树脂、不饱和聚酣树脂的胶泥料修补刮平基层。胶
泥不宜太厚，否则会出现龟裂。
2. 纤维增强塑料的施丁方法
纤维增强塑料的施工，现场广泛采用手糊法，手糊法又分间歇法和连续法两种。吠喃
和酚醒类纤维增强塑料应采用间歇法施工。
(1)
间歇法施工
1) 在基层表而均匀地薄薄涂刷打底料，自然固化不少千12h,
酚醒纤维增强塑料和
吠喃纤维增强塑料在施工时应涂两遍环氧树脂作打底料，自然固化不宜少于24h 。
2) 基层表面凹陷处，用腻子修补填平，自然固化不少于24h。酚醒纤维增强塑料应
用环氧腻子刮平，修平表面后进行衬布施工。
3) 铺贴顺序一般为先立面后平面，先细部（如沟道、孔洞处）后大面，先上后下，
先里后外，先壁后底。

--- PDF页4849 ---
318 
32 
建筑防腐蚀工程
4) 衬布前，要根据结构形状和尺寸进行下料剪边。平面可用整幅玻璃布一次连续成
型，复杂部位应先放样编号，然后裁剪。栽剪好的玻璃布不应折叠，应平铺或成卷存放。
5) 操作时，先在基层上均匀涂刷一层衬布胶料，随即衬上一层纤维增强材料，用沾
有胶料的毛棍在纤维增强材料上滚压，使纤维增强材料浸透胶料，与基层紧贴，并用赶泡
棍将层间的气泡赶出，胶料应饱满，自然固化24h, 修整表面后，再按上述衬布程序铺衬
以下各层。如此反复，直至铺衬至设计要求的层数和厚度。
6) 每间断一次，均应仔细检查衬布层的质量，如有毛刺、脱层、胶液流挂和气泡等
缺陷，应进行打磨清除并修补。
7) 铺衬时，同层布的搭接宽度不应小于50mm, 搭接应顺物料流动方向。上下两层
布的接缝应互相错开，错开距离不得小千50mm,
阴阳角处应增加1~2 层玻璃布。圆角
及圆口翻边处应将玻璃布剪开贴紧。
8) 铺衬完毕自然固化24h 后，即可均匀涂刷第一道面层胶料，自然固化24h 后再涂
刷第二道面料。
(2) 连续法施工
1) 连续法施工除铺衬需连续进行外，其封底层、修补层和涂面层胶料施工均与间歇
法相同。衬布应连续铺衬到设计要求的层数或厚度，并应自然养护24h, 然后进行面层胶
料的施工。
2) 铺衬一般采用鱼鳞式搭接法，即在铺完第一块布后，第二块布以半幅宽度搭铺在
第一幅布上，另半幅铺在基层上，第三块布又以半幅宽度搭在第二块上，另半幅铺在基层
上，如此连续贴衬，即形成两层纤维增强材料衬里。贴第三、四、五层时，每块纤维增强
材料与前一块纤维增强材料的搭接宽度分别为2/3 、
3/4 、
4/5, 一次连续铺贴层数可根据
实际情况而定。一次连续铺衬的层数或厚度，不应产生滑移，固化后不应起壳或脱层。连
续法施工一般铺贴层数以三层为宜，否则容易出现脱层、脱落等质量事故，铺贴中的缺陷
不便于修补。
3) 当纤维增强塑料作树脂稀胶泥、树脂砂浆、树脂细石混凝土和水玻璃混凝土的整
体面层或块材面层的隔离层时，其封底层、修补层、铺衬的施工与间断法、连续法铺贴施
丁相同。但在铺完最后一层布后，应涂刷一层面层胶料，同时应均匀稀撒一层粒径为
0. 7~1. 2mm的细骨料。
32.4.4.3 
树脂整体面层施工
树脂整体面层包括树脂稀胶泥、树脂砂浆、树脂细石混凝土、树脂自流平和树脂玻璃
鳞片胶泥等整体面层。
1. 树脂稀胶泥整体面层施工
基层应干净、干燥，并均匀涂刷一遍封底料。在封底料硬化后，将稀胶泥摊铺在基层
表面上，用锯齿形刮板按设计要求厚度将稀胶泥刮平。有间隙时施工缝应做成斜搓。继续
施工时，应将斜搓清理干净，涂一层接浆料，然后继续摊铺。
对要求做面层胶料的工程，待胶泥硬化干燥后，在其上再均匀涂刷面层胶料一遍或刮
涂一层稀胶泥，使表面光滑密实。
2. 树脂砂浆整体面层施工
(1) 基层上应先均匀涂刷封底料，表干后，用树脂胶泥修补基层的凹凸不平处，再涂

--- PDF页4850 ---
32.4 
树脂类防腐蚀工程
319 
刷一遍封底料，同时均匀稀撒一层粒径为0. 7,..___,1. 2mm 的细骨料，硬化后进行树脂砂浆
的施工。在树脂砂浆摊铺前，应在施工面上涂刷一遍树脂胶料，将砂浆摊铺在基层的表
面，摊铺时可用塑料或钢条控制摊铺的厚度。铺好的树脂砂浆，应立即压实抹光。
(2) 树脂整体防腐蚀面层施工，应一次连续摊铺完成，必须留施工缝时，应留斜搓。
当继续施丁时，应将留搓处清理干净，边涂刷打底料，边继续摊铺施工。
(3) 对要求做面层胶料的主程，应均匀涂刷面层胶料或刮涂一层稀胶泥。当进行两层
胶料的施工时，第一层胶料硬化后，再进行第二层胶料的施工。
3. 树脂细石混凝土整体面层施工
树脂细石混凝土整体面层的施工与树脂稀胶泥整体面层的施工方式相同，除满足“树
脂砂浆整体面层施工”的相关要求外，尚需要符合以下规定：
(1) 树脂细石混凝士面层施工应采用振动器，并捣实抹光。
(2) 采用分格法施工时，在基层上用分隔条分格，在格内分别浇捣树脂细石混凝土，
待胶凝后，再拆除分隔条，再用树脂砂浆或树脂胶泥灌缝。当灌缝厚度超过15mm 时，
宜分次进行。
4. 树脂自流平整体面层施工
基层上应先均匀涂刷封底料，表干后，再涂刷一遍封底料，用树脂胶泥修补基层的凹
凸不平处。将树脂自流平料均匀刮涂在基层表面。乙烯基酣树脂或溶剂型环氧树脂自流平
每次施工厚度不宜超过1mm, 无溶剂型环氧树脂自流平每次施工厚度不宜超过3mm。当
基层上有纤维增强塑料隔离层或树脂砂浆层时，可直接进行树脂自流平面层施工。
5. 树脂玻璃鳞片胶泥整体面层施工
树脂玻璃鳞片胶泥面层，主要适用千操作平台、部分池槽、建筑构配件等受液相介质
作用的部位。
基层上应先均匀涂刷封底料，再用树脂胶泥修补基层的凹凸不平处。防腐蚀作业面基
层处理应达到32.2 节的要求，检验合格后立即完成第一层封底料涂刷。涂刷应无漏涂，
涂刷表面应无突出胶滴。第一层封底料表干后再涂刷第二遍封底料，涂刷方向与第一道相
垂直。将树脂玻璃鳞片胶泥摊铺在基层表面，并用抹刀单向均匀地涂抹，每次厚度不宜大
于1mm。层间涂抹间隔时间宜为12h 。树脂玻璃鳞片胶泥料涂抹后，在初凝前，应单向
滚压至光滑均匀为止。施工过程中，表面应保持洁净，若有流淌痕迹、滴料或凸起物，应
打磨平整。同一层面涂抹的端部界面连接，应采用斜搓搭接方式。当采用乙烯基酣树脂或
不饱和聚酣树脂玻璃鳞片胶泥面层时，应采用相同的树脂胶料封面。
32.4.4.4 树脂类防腐蚀工程的养护
树脂类防腐蚀工程施工完成后需要进行养护，养护一般以常温
20,..___,30°C 为宜，若养
护环境温度低于15°C, 应采取措施，提高养护温度，或延长养护时间。常温养护时间要
求见表32-31 。
树脂类别
环氧树脂
常温下树脂类防腐蚀工程养护期
养护期
Cd)
胶泥、砂浆、细石混凝土
~10 
纤维增强塑料
多15
表32-31
树脂自流平、玻璃鳞片胶泥
诊10

--- PDF页4851 ---
320 
32 
建筑防腐蚀工程
养护期
Cd)
树脂类别
胶泥、砂浆、细石混凝土
纤维增强朔料
乙烯基酷树脂
多10
~15 
不饱和聚酷树脂
多10
多15
映喃树脂
诊15
诊15
酚醒树脂
多20
多20
32.4.5
施工工艺
树脂类防腐蚀工程施丁工艺主要为树脂喷射工艺。
续表
树脂自流平、玻璃鳞片胶泥
多10
?,10 
树脂喷射工艺是将混有促进剂和引发剂的树脂从喷枪两侧（或在喷枪内混合）喷出，
同时将纤维增强材料用切割机切断并由喷枪中心喷出，与树脂一起均匀沉积到基层表面，
待沉积到一定厚度，用手棍滚压，使树脂浸透纤维，压实并除去气泡，最后固化成制品的
工艺过程。
树脂喷射工艺具有防腐蚀层均匀、密实、防护效果好的特点，适用于池、槽等衬里的
防腐蚀施工，也可用作隔离层。
1. 施工工艺流程
喷射工艺喷射成型的主要设备是喷枪和切割器。基层表面处理验收合格后，利用喷枪
将树脂和引发剂喷成细粒，并与切割器喷射出来的短切纤维混合后喷覆在基层表面，再经
滚压固化形成隔离层。喷射成型后的工序（固化、后处理、涂面层等）同手糊法。喷射完
毕后，所用容器、管道及压棍等都要及时清洗干净，防止树脂固化后损坏设备。
2. 树脂喷射工艺质量保障措施
(1) 喷射丁艺操作是常温常压下进行的，其适宜温度为25 士5°C, 如温度过高，树脂
胶料固化太快，会引起喷射系统的阻塞。温度过低，树脂胶料过黏，混合不均，难以喷
射，而且固化太慢。
(2) 喷射装置的容器和管路内，不允许有水分，否则会影响固化。
(3) 喷射时三种成分的喷出物应积聚在离喷枪口外300,..._,500mm 的成型面上。喷射
时，喷枪应对准被喷射的表面。先开启两个组分的树脂开关，在基层表面喷一层树脂，然
后开动切割器，开始喷射纤维和树脂混合物。
(4) 注意喷枪匀速移动，不要留有空缺，每次喷层（指松散的纤维树脂层）厚度控制
在1mm 左右。
32.4.6 
质量要求及检验
(1) 树脂类防腐蚀工程的各类面层均应平整、色泽均匀，与基层结合牢固，无脱层、
起壳和固化不完全等缺陷。
(2) 纤维增强塑料面层，树脂稀胶泥、砂浆、细石混凝土、自流平和玻璃鳞片胶泥的
整体面层与转角处、地漏、门户处、预留孔洞和管道出入口应结合严密、粘结牢固、拼缝
平整，并应无渗漏和空鼓等现象。

--- PDF页4852 ---
32.4 
树脂类防腐蚀工程
821 
(3) 纤维增强塑料面层采用玻璃纤维增强层时，含胶量应符合下列规定：
1) 玻璃纤维布的含胶虽不应小于45% 。
2) 玻璃纤维短切毡的含胶量不应小千65% 。
3) 玻璃纤维表面毡的含胶最不应小于90% 。
(4) 对钢基层或采用了导电底涂层的混凝土池、槽、混凝土构件的纤维增强塑料面层
进行针孔检查时，通过的检测电流应为3000V/mm 。
(5) 树脂原材料验收标准、制成品检验标准，整体面层的检验标准，工程验收与评定
标准等，应满足《建筑防腐蚀工程施主质最验收标准》GB/T 50224 的要求。
32.4.7 
环保与绿色施工
环保绿色施工是指在保证质量、安全等基本要求的前提下，通过科学管理和技术进
步，最大限度地节约资源与减少对环境具有负面影响的施工活动。为响应绿色环保施工的
要求，实现“四节一环保”的目标，采取如下措施：
(1) 建立重要的环境因索清单，并编制具体的环境保护技术措施。
(2) 合理利用新技术、新材料、新工艺，优先采用技术成熟、能源消耗低的工艺设
备。采用高强、高性能的材料，减少传统材料的用最，扩大新材料、新工艺的使用。
(3) 加强施工现场管理，合理规划施工现场管理区、生活服务区、材料堆放与仓储
区、材料加工作业区，各区域应分开设置。
(4) 对临时用房、围墙、道路等根据施工规模、员工人数、材料设备需用计划和现场
条件进行控制。对千材料的供应、存储、加工、成品半成品堆放使用，进行合理的流水管
理，避免二次搬运。根据工程量的大小，确定采购产品的数最，尽最达到零库存。
(5) 在施工过程中，限制高VOE 材料的使用，设置专用材料配制区域，四周设置围
护，并应采取防尘措施。切割作业应选定切割点，并应进行封闭围护。进行基层清理、机
械切割或喷涂作业时，应采取防扬尘措施。
(6) 需现场配制的材料应按设计要求配合比定量配制，即配即用，对于剩余的胶泥要
注意收集，并制订专项措施进行处理。
(7) 施工过程中的危险废弃物，应集中堆放到专用场所，按国家环保行业的规定设置
统一的识别标志，并建立危险废物污染防治的管理制度，制订事故的防范措施和应急
预案。
(8) 运输危险废物时，应按国家和地方相关危险货物和化学危险品运输管理的规定
执行。
32.4.8
安全防护
(1) 施工前，应根据操作的具体情况，制订严格有效的安全防护措施及应急预案，并
严格贯彻、督促切实执行。
(2) 施工机具、设备和设施，使用前应检验合格，符合国家现行有关规范和标准。
(3) 操作人员在施工前应进行体格检查。患有气管炎、心脏病、肝炎、高血压以及对
某些物质有过敏反应者均不得参加施工。
(4) 树脂类防腐蚀工程中的许多原材料，如乙二胺、苯类、酸类等，都具有程度不同

--- PDF页4853 ---
322 
32 
建筑防腐蚀工程
的毒性和刺激性，故在使用或配制中，均应有良好的通风。
(5) 为防止和有害物质接触，操作人员应戴手套。施工中不慎与腐蚀或刺激性物质接
触后，要立即用水或乙醇擦洗。
(6) 研磨、筛分、搅拌粉状填料应在密封箱内进行，操作人员应穿戴防尘口罩、防护
眼镜、手套、工作服等防护用品，工作完毕后应冲洗或淋浴。
(7) 配制聚酷砂浆时，应特别注意过氧化环己酮固体易爆炸，须配成糊状使用，并严
禁与促进剂直接混合。
(8) 配制、使用乙醇、苯、丙酮等易燃材料的施工现场，应严禁烟火，要通风，并应
设置消防器材。
(9) 配硫酸时，应将酸液注入水中（严禁将水注入酸液中），并在配制现场备有10%
的碱液和纯碱水溶液，以备中和洒出的酸液之用。
(10) 配制硫酸乙酕时应将硫酸慢慢注入酒精中，并充分搅拌，但温度不能超过
60°C, 严防酸雾飞出，配制量较大时应设有间接冷却装置（如循环水塔）。
(11) 采用毒性大的材料施工时，应采取轮换制，并缩短作业时间。
(12) 现场动火、受限空间施工和使用压力设备作业等施工，应办理相关的作业审批
手续，作业区域应设置安全围挡和安全标志，并设专人监护、监控。作业结束后，应检查
并消除安全隐患后再离开现场。
32. 5 
水玻璃类防腐蚀工程
建筑防腐蚀工程中水玻璃类材料是适用千高浓度酸介质环境下的主要材料。这类材料
是以水玻璃为胶粘剂、固化剂、一定级配的耐酸粉料或粗细骨料配制而成。其特点是耐酸
性能好，尤其对较高浓度的无机酸稳定性更好，机械强度高，资源丰富，价格较低；但抗
渗性和耐水性能较差，不耐氢颌酸，也不耐碱，施工较复杂，养护期较长。水玻璃类防腐
蚀工程所用的水玻璃，依据化学成分可分为：钠水玻璃、钾水玻璃。
32. 5. 1
一般规定
(1) 水玻璃类材料使用时应符合下列规定：
1) 钠水玻璃类材料的施工配合比应符合《建筑防腐蚀工程施工规范》
GB 50212 中的
规定。
2) 水玻璃类材料在氧化性酸和高浓度、高温酸性介质作用的部位具有良好的耐蚀性
能。但在盐类介质干湿交替作用频繁、碱及呈碱性反应的介质、含娠酸作用的部位等不得
使用。
3) 密实型水玻璃材料适用于常温介质作用的环境；当介质温度高于l00°C 时，应选
用普通型水玻璃类材料；经常有稀酸或水作用的部位，应选用密实型水玻璃类材料，其表
面应进行不少千5 遍酸化处理。
4) 钠水玻璃材料不得与水泥砂浆、混凝土等呈碱性反应的基层直接接触；配筋水玻
璃混凝土的钢筋表面，应涂刷防腐蚀涂料。
5) 钾水玻璃的固化剂应为缩合磷酸铝，宜掺入钾水玻璃胶泥、钾水玻璃砂浆或钾水

--- PDF页4854 ---
32.5 
水玻璃类防腐蚀工程
323 
玻璃混凝土混合料内。
(2) 水玻璃应防止受冻。受冻的水玻璃应加热并充分搅拌均匀后方可使用。
(3) 水玻璃类防腐蚀工程在施工期间严禁与水或水蒸气接触。
32. 5. 2
材料质量要求
32.5.2.1 
钠水玻璃
(1) 钠水玻璃外观应为无色或略带色的透明或半透明黏稠液体。钠水玻璃的质趾应符
合表32-32 的规定。
项目
氧化钠(%)
密度
(20°C,
g/cm勺
钠水玻璃的质量
指标
彦10. 2 
1. 38~1. 43 
项目
模数
二氧化硅（％）
注：施工用钠水玻璃的密度
(20'C,
g/cm3)
为
1. 38~1. 42 。
表32-32
指标
2. 6~2. 9 
~25. 7 
(2) 钠水玻璃固化剂为氛硅酸钠，其分子式为Na2SiF6, 其技术指标见表32-33 。
项目
外观
纯度（％）
含水率（％）
细度
(0. 15mm 方孔筛）
氪硅酸钠的技术指标
颌硅酸钠的用量可根据下式计算：
G=l.5X 丛X 100 
N2 
式中
G 
娠硅酸钠用量占钠水玻璃用最的百分比（％）；
N1 
钠水玻璃中含氧化钠的百分率（％）；
N2 
氝硅酸钠的纯度（％）。
技术指标
白色结晶或粉末
多98
冬1
全部通过
(3) 钠水玻璃材料的粉料、粗细骨料的质蜇应符合下列规定：
表32-33
1) 粉料常用铸石粉、石英粉、辉绿岩粉和石墨粉等，其技术指标见表32-34 。
粉料技术指标
表32-34
项目
指标
耐酸率（％）
彦95
含水率（％）
冬o. 5 
0. 15mm 筛孔余扯（％）
<s 
细度
0. 075mm 筛孔余量（％）
10~30 
注：石英粉因粒度过细，收缩率大，易产生裂纹，故可与等重屋的铸石粉混合使用。
2) 细骨料常用石英砂，其技术指标见表32-35 。

--- PDF页4855 ---
324 
32 
建筑防腐蚀工程
项目
耐酸率（％）
含水率（％）（不得含有泥土）
含泥量（％）（用天然砂时）
细骨料技术指标
注：一般工程中也可用黄砂，但需经严格筛选，并作必要的耐腐蚀试验。
3) 粗骨料常用石英石、花岗石，其技术指标见表32-36 。
项目
耐酸率（％）
含水率（％）
含泥量
浸酸安定性
粗骨料技术指标
(4) 钠水玻璃材料细、粗骨料颗粒级配要求：
指标
多95
~o. 5 
冬1
指标
多95
~o. 5 
不允许
合格
表32-35
表32-36
钠水玻璃砂浆采用细骨料时，粒径不应大于1. 25mm。钠水玻璃混凝土用的细骨料和
粗骨料颗粒级配要求见表32-37 和表32-38 。
方筛孔
(mm)
累计筛余量（％）
4. 75 
0~10 
细骨料的颗粒级配要求
1. 18 
20~55 
粗骨料的颗粒级配要求
方筛孔
(mm)
累计筛余最（％）
最大粒径
1/2 最大粒径
0~5 
30~60 
注：粗骨料的最大粒径，不应大于结构最小尺寸的1/4 。
(5) 钠水玻璃制成品的质量：
钠水玻璃制成品的质量应符合表32-39 的规定。
钠水玻璃制成品的质量
密实型
项目
胶泥
砂浆
混凝土
初凝时间
(min)
多45
诊45
诊45
终凝时间
Ch)
~12 
冬12
冬12
抗压强度
(MPa)
多20
多25
抗拉强度
(MPa)
玄3
与耐酸砖粘结强度
CMPa)
诊1.2
抗渗等级
(MPa)
彦1. 2 
娑1. 2 
彦1. 2 
吸水率（％）
浸酸安定性
合格
0. 3 
70~95 
胶泥
诊45
冬12
兰2. 5 
;?,l 
冬15
表32-37
o. 15 
95~100 
表32-38
4. 75 
90~100 
表32-39
普通型
砂浆
混凝土
多45
多45
冬12
桑12
~15 
多20
冬15
冬15

--- PDF页4856 ---
32.5 
水玻璃类防腐蚀工程
325 
32.5.2.2 钾水玻璃
(1) 钾水玻璃外观应为白色或灰自色黏稠液体，钾水玻璃的质扯应符合表32-40 的
规定。
项目
模数
密度
(g/cm勺
二氧化硅（％）
氧化钾（％）
氧化钠（％）
钾水玻璃的质量
皿
2. 6~2. 9 
1. 4~1. 46 
25~29 
>15 
<l 
注：氧化钾、氧化钠含量宜按现行国家标准《水泥化学分析方法》GB/T 176 的有关规定检测。
(2) 钾水玻璃模数或密度如不符合本表要求时，应进行涸整。
表32-40
(3) 钾水玻璃的固化剂应为缩合磷酸铝，宜掺入钾水玻璃胶泥、钾水玻璃砂浆或钾水
玻璃混凝土混合料内。
(4) 钾水玻璃胶泥、砂浆、混凝土混合料的质量应符合下列规定：
1) 钾水玻璃胶泥混合料的含水率不应大于0. 5%, 细度要求0. 45mm 方孔筛筛余最
不应大千5%, 0. 15mm 方孔筛筛余量宜为30%~50% 。
2) 钾水玻璃砂浆混合料的含水率不应大千0. 5%, 细度宜符合表32-41 的规定。
钾水玻璃砂浆混合料的细度
表32-41
筛余量（％）
最大粒径
(mm)
最大孔径的筛
0.15mm 的方孔筛
1. 18 
0~5 
60 
65 
2. 36 
0~5 
63~68 
4. 75 
0~5 
67~72 
3) 钾水玻璃混凝土混合料的含水率不应大于0. 5%, 粗骨料的最大粒径，不应大于
结构截面最小尺寸的1/4, 用作整体地面面层时，不应大于面层厚度的1/3 。
4) 钾水玻璃制成品的质量应符合表32-42 的规定。
钾水玻璃制成品的质量
表32-42
项目
密实型
普通型
胶泥
砂浆
混凝土
胶泥
砂浆
混凝土
初凝时间
(min)
多45
诊45
终凝时间
Ch)
冬15
~15 
抗压强度
(MPa)
彦25
袤25
彦20
孕20
抗拉强度
(MPa)
多3
多3
多2.5
多2. 5 
与耐酸砖粘结强度
(MPa)
~l. 2 
诊1.2
多1. 2 
诊1.2
抗渗等级
CMPa)
彦1. 2 
吸水率（％）
冬10. 0 
浸酸安定性
合格
合格
I 100~300 
合格
耐热极限温度
('C) I 300~900 
合格
注：
1. 表中砂浆抗拉强度和粘结强度，仅用于最大粒径1. 18mm 的钾水玻璃砂浆。
2. 表中耐热极限温度，仅用于有耐热要求的防腐蚀T一程。

--- PDF页4857 ---
326 
32 
建筑防腐蚀工程
32. 5. 2. 3 
水玻璃材料的耐蚀性能
水玻璃类材料与其他耐蚀材料相比，在氧化性酸和高浓度、高温度的酸性介质作用的
部位具有良好的耐蚀性能，但是在盐类介质干湿交替作用频繁的部位、碱及呈碱性反应的
介质、含娠酸作用的部位等，由于耐蚀性能很差，所以不得使用。其在常用介质条件下的
耐蚀性能，见表32-43 。
水玻璃材料在常用化学介质中的耐蚀性能
介质名称
水玻璃类材料
介质名称
水玻璃类材料
介质名称
硫酸（％）
耐
盐酸（％）
耐
硝酸（％）
醋酸（％）
耐
铭酸(%)
耐
氢氮酸（％）
氢氧化钠（％）
不耐
碳酸钠
不耐
氨水
尿素
不耐
氯化桉
尚耐
硝酸按
硫酸钠
尚耐
乙醇
渗透作用
汽油
5%硫酸和5%氢
不耐
丙酮
渗透作用
苯
氧化钠交替作用
注：1. 表中介质为常温，％系指介质的质量百分比浓度。
2. 水玻璃类材料对氯化桉、硝酸按、硫酸钠＂尚耐＂，仅适用于密实型水玻璃类材料。
32.5.3
施工准备
32. s. 3. 1 
材料的验收、保管
表32-43
水玻璃类材料
耐
不耐
不耐
尚耐
渗透作用
渗透作用
(1) 水玻璃类材料必须具有出厂合格证和质量检验资料。对原材料的质量有怀疑时，
应进行复验。按《建筑防腐蚀工程施工质量验收标准》GB/T 50224 规定的有关检验项目
和《建筑防腐蚀工程施工规范》GB 50212 中有关试验方法进行复验。
(2) 材料进场后，应进行核对，注明品名、规格，根据材料性能、特点分别采取防
雨、防潮、防火、防冻等措施。
(3) 氮硅酸钠有毒，应作出标记，安全存放，专人保管。
32.5.3.2 
人员培训
水玻璃类材料防腐蚀丁程对施工、技术人员要求较高，须具备一定的化学知识。按照
不同工种组织有针对性的技术培训，实施技术考核制度，合格后方可上岗。编好施工方案
并及时进行技术交底，会同材料供应方共同熟悉材料性能。
32. 5. 3. 3 
施工环境
水玻璃类防腐蚀工程施工的环境温度，一般为
15,..__,30°C,
相对湿度为不大于80% 。
当施工的环境温度，钠水玻璃材料低于l0°C' 钾水玻璃材料低于15°C 时，应采取加热保
温措施；原材料使用时的温度，钠水玻璃不应低千15°C, 钾水玻璃不应低千2o·c 。
32.5.3.4 
施工机具
除使用一般混凝土施工用具外，还需配制各类专用机具，包括：娠硅酸钠加热脱水设
备、须硅酸钠和粉料密封搅拌箱、强制式搅拌机、粉料密封搅拌箱、平板或插入式振动
器、比重计、铁板、抽油器、密度测定仪、电子秤。
32.5.3.5 
技术准备
技术准备工作的主要内容包括：

--- PDF页4858 ---
32. 5 
水玻璃类防腐蚀工程
327 
(1) 施工前，设计图纸和技术说明文件、相关的施工规范及质最验收标准应准备
齐全。
(2) 施丁组织设计阶段，根据施工现场的环境状况制订详细的施工技术方案、施工作
业规程及质检验收表；制订相应的技术实施细则、环保措施，在进行工艺和施工设备、机
具选型时，优先选用技术领先的有利于环保的机具设备。
(3) 施工阶段应加强人员的培训，加强管理人员的学习，由管理人员对操作层人员进
行培训，增强整体质量意识、环保意识，对质量终身负责，自觉履行环保义务。
(4) 整个施工过程中，要注意与建设、监理、设计等各方沟通协调，及时解决施工过
程中的各类技术问题。
(5) 准备所有施工期间的质量检验评定、隐蔽工程记录、空白报表、签证单等。
32.5.4 材料的配制及施工
32. 5. 4. 1 
水玻璃类材料的配制
(1) 钠水玻璃类材料的施工配合比可参照表32-44 选用，并应符合下列规定：
1) 钠水玻璃胶泥稠度应为30,..___,36mm 。
2) 钠水玻璃砂浆圆锥沉入度，当铺砌块材时，宜为30,..___,40mm;
当抹压平面时，宜
为30,..___,35mm;
当抹压立面时，宜为40,..___,60mm 。
3) 钠水玻璃混疑土的坰落度，当机械捣实时，不应大于25mm;
当人工捣实时，不
应大于30mm 。
钠水玻璃类材料的施工配合比
表32-44
配合比（质量比）
材料名称
普通型
密实型
1 
2 
钠水玻璃
100 
100 
100 
娠硅酸钠
15~18 
15~18 
铸石粉
250~270 
250~270 
瓷粉
(200~250) 
填料
石英粉：铸石粉=7: 3 
(200~250) 
石墨粉
000~ 150) 
耐酸粉
220~270 
棣醇单体
3~5 
注：
1. 表中氮硅酸钠用最是按水玻璃中氧化钠含量的变动而调整的，氛硅酸钠纯度按100% 计。
2. 配比1 的填料可选一种使用。
3. 耐酸砂浆配合比：钠水玻璃：砂浆混合料=100:
(340~420) 。
4. 耐酸混凝土配合比：钠水玻璃：混凝土混合料=100:
(490~750) 。
(2) 钾水玻璃类材料的施工配合比可参照表32-45 选用，并应符合下列规定：
1) 钾水玻璃胶泥的稠度宜为30~35mm 。
2) 钾水玻璃砂浆的圆锥沉入度，当铺砌块材时，宜为30~40mm;
当抹压平面时，

--- PDF页4859 ---
328 
32 
建筑防腐蚀工程
宜为30,...__,35mm;
当抹压立面时，宜为40,-.....,45mm 。
3) 钾水玻璃混凝土的坰落度宜为25,-.....,30mm 。
钾水玻璃类材料的施工配合比
表32-45
混合料最大粒径
配合比（质最比）
材料名称
(mm) 
钾水玻璃
胶泥混合料
砂浆混合料
混凝土混合料
胶泥
0.45 
100 
220~250 
砂浆
2. 5 
100 
320~420 
混凝土
25 
100 
490~750 
注：
1. 钾水玻璃胶泥粉巳含有钾水玻璃的固化剂和其他外加剂。
2. 普通型钾水玻璃胶泥应采用普通刑的胶泥粉；密实型钾水玻璃胶泥应采用密实型的胶泥。
(3) 钠水玻璃胶泥、钠水玻璃砂浆的配制应符合下列规定：
1) 机械搅拌：先将粉料、细骨料与固化剂加入搅拌机内，干拌均匀，然后加入钠水
玻璃湿拌，湿拌时间不应少千2min;
当配制钠水玻璃胶泥时，不加细骨料。
2) 人工搅拌：先将粉料和固化剂混合，过筛两遍后，加入细骨料干拌均匀，再逐渐
加入钠水玻璃湿拌，直至均匀；当配制钠水玻璃胶泥时，不加细骨料。
3)
当配制密实现钠水玻璃胶泥或砂浆时，可将钠水玻璃与外加剂棣醇单体一起加入，
湿拌直至均匀。
(4) 钠水玻璃混凝土的配制应符合下列规定：
1) 机械搅拌：应采用强制式混凝土搅拌机，将细骨料、已混匀的粉料和固化剂、粗
骨料加入搅拌机内干拌均匀，再加入水玻璃湿拌，直至均匀。
2) 人工搅拌：应先将粉料和固化剂混合，过筛后，加入细骨料、粗骨料干拌均匀，
最后加入水玻璃，湿拌不宜少于3 次，直至均匀。
3)
当配制密实型钠水玻璃混凝土时，可将钠水玻璃与外加剂棣醇单体一起加入，湿
拌直至均匀。
(5) 配制钾水玻璃材料时，应先将钾水玻璃混合料干拌均匀，再加入钾水玻璃搅拌，
直至均匀。
(6) 拌制好的水玻璃胶泥、水玻璃砂浆、水玻璃混凝上内不得加入任何物料，并应在
初凝前用完。
32.5.4.2 水玻璃砂浆整体面层的施工
(1) 在呈碱性的水泥砂浆或混凝土基层上铺设水玻璃类耐腐蚀材料时，基层应设置隔
离层（金属基层不需做隔离层）。
(2) 施工时，应先在隔离层或金属基层上涂刷两道稀胶泥（时间间隔6~12h) 。
(3) 水玻璃砂浆抹面应分层进行，当抹立面时每层厚度为3~5mm,
抹平面时每层厚
度为8~10mm,
总厚度按设计规定。每层砂浆之间均应涂刷水玻璃稀胶泥，并间隔24h
以上。
(4) 水玻璃胶泥、砂浆铺砌耐酸块料，若勾缝材料设计相同时，采用揉挤法；设计勾
缝材料不同时，采用坐浆勾缝法。
(5) 钾水玻璃砂浆整体面层的施工宜分格或分段进行。平面的钾水玻璃砂浆整体面

--- PDF页4860 ---
32. 5 
水玻璃类防腐蚀工程
829 
层，宜一次抹压完成；立面的钾水玻璃砂浆整体面层，应分层抹压。抹压钾水玻璃砂浆
时，平面应按同一方向抹压平整；立面应由下往上抹压平整。每层抹压后，当表面不粘抹
具时轻拍轻压，不得出现褶皱和裂纹。
32.5.4.3 水玻璃混凝土的施工
(1) 浇筑水玻璃混凝土的模板应支撑牢固，拼缝严密，表面应平整，并涂矿物油隔离
剂。如水玻璃混凝土内埋有金属嵌件时，金属件必须除锈，并应涂刷防腐蚀涂料。
(2) 水玻璃混凝土（如耐酸贮槽）的施工浇筑必须一次完成，严禁留设施工缝。当浇
筑厚度大千规定值时（当采用插入式振动器时，每层灌筑厚度不宜大千200mm, 插点间
距不应大千作用半径的1.5 倍，振动器应缓慢拔出，不得留有孔洞。当采用平板振动器或
人工捣实时，每层灌筑厚度不宜大千100mm) 应分层连续浇筑，分层浇筑时，上一层应
在下一层初凝前完成。
(3) 水玻璃混凝土整体地面应分格施工，分格间距不宜大于3m 。缝宽宜为15~
30mm, 待固化后应采用同型号砂浆二次浇灌施工缝。浇筑地面时，应随时控制平整度和
坡度，平整度采用2m 直尺检查，允许空隙不应大于4mm, 其坡度应符合设计规定。
(4) 水玻璃混凝土浇筑应在初凝前振捣至泛浆，无气泡排除为止，最上一层捣实后，
表面应在初凝前压实抹平。当需要留施工缝时，在继续浇筑前应将该处打毛清理干净，薄
涂一层水玻璃，表干后再继续浇筑。地面施工缝应留成斜搓。
(5) 承重模板的拆除，应在混凝土的抗压强度达到设计值的70% 时方可进行。拆模
后不得有蜂窝、庥面、裂纹等缺陷，当有大量上述缺陷时应返工，少扯缺陷应将该处的混
凝土凿去，清理干净，待稍干后用同型号的水玻璃胶泥或水玻璃砂浆进行修补。水玻璃混
疑土在不同环境温度下的立面拆模时间见表32-46 。
水玻璃混凝土的立面拆模时间
表32-46
拆模时间
Cd) 不少千
材料名称
l0~15°C 
l6~2o·c 
21~30'C 
31~35'C 
钠水玻璃混凝土
5 
3 
z 
1 
普通型
5 
4 
3 
钾水玻璃混凝土
密实型
7 
6 
5 
32.5.4.4 水玻璃类材料的养护和酸化处理
水玻璃类材料在养护期间应防止早期过快脱水，严禁与水或水蒸气接触，水玻璃类材
料的养护期见表32-47 。
水玻璃类材料的养护期
表32-47
养护期
(d) 不小千
材料名称
10~ 1s·c 
16~20°C 
21~30°c 
31~35°C 
钠水玻璃材料
12 
9 
6 
3 
普通型
14 
8 
4 
钾水玻璃材料
密实型
28 
15 
8 
水玻璃类材料防腐蚀工程养护后，应采用浓度为30%~40% 的硫酸作表面酸化处理，

--- PDF页4861 ---
330 
32 
建筑防腐蚀工程
酸化处理至无白色结晶盐析出时为止。酸化处理次数不宜少于5 次，每次间隔时间：钠水
玻璃材料不应少于8h; 钾水玻璃材料不应少千4h。每次处理前应清除表面的白色析出物。
32.5.5 
质量要求及检验
(1) 水玻璃类材料的整体面层应平整、洁净、密实，无裂缝、起砂、麻面、起皱等现
象。面层与基层应结合牢固，无脱层、起壳等缺陷。
(2) 水玻璃类材料整体面层的平整度，采用2m 直尺检查，其允许空隙不大于4mm 。
坡度应符合设计要求，允许偏差为坡长的士0.2%, 最大偏差值不得大千30mm, 作泼水
试验时，水应能顺利排除。
(3) 水玻璃类原材料验收标准、制成品检验标准，整体面层的检验标准，工程验收与
评定标准等，应满足《建筑防腐蚀工程施工质鼠验收标准》GB/T 50224 的要求。
32.5.6 
环保与绿色施工
环保绿色施工是指在保证质鼠、安全等基本要求的前提下，通过科学管理和技术进
步，最大限度地节约资源与减少对环境具有负面影响的施工活动。为响应绿色环保施工的
要求，实现“四节一环保＂的目标。应采取如下措施：
(1) 施工前应建立重要的环境因素清单，并编制具体的环境保护技术措施。
(2) 合理利用新技术、新材料、新工艺，优先采用技术成熟、能源消耗低的主艺设
备。采用高强、高性能的材料，减少传统材料的用扯，扩大新材料、新工艺的使用。
(3) 所有进场材料应检查验收合格，符合环保要求，并保存验收资料，不得使用环保
不达标或国家明令禁止的材料。
(4) 水玻璃类材料防腐蚀工程施工过程中主要的污染物来自于胶泥和辅助的有机溶剂
（如清洗用丙酮）。胶泥的使用应按施工规范的要求，定量配用，对于剩余的胶泥进行收
集，作为固体垃圾交由环保部门处理。对于施工过程中用千清洗设备和工具的有机溶剂，
要做到集中回收，集中处理，不能随意倾倒，以免造成环境污染。
(5) 施工现场设置满足污水处理要求的隔油池、沉淀池等，并保证正常发挥作用，按
照规定配制消防设施，配备与火灾等级、种类相适应的灭火器材，并有防火标识。
(6) 对千裸露的空地进行种树、植草，垃圾或废弃物分类堆放，按规定设置环境管理
部门，配备满足环境管理需要的作业人员，对其进行环境交底、培训、检查等，满足施工
现场环境管理需要。
(7) 施工过程中的有毒有害废弃物，应集中堆放到专用场所，按国家环保的规定设置
统一的识别标志，并建立危险废物污染防治的管理制度和应急预案。
(8) 施工现场配置的设备，应满足噪声、能耗等环境管理要求，如设备的能耗、尾气
和噪声排放，不得出现漏油、遗洒、排放黑烟，不得超出相关法规的限值要求。
32.5.7
安全防护
(1) 施工前，应根据操作的具体情况，制订严格有效的安全防护措施及应急预案，并
严格贯彻、督促切实执行。
(2) 施工机具、设备和设施，使用前应检验合格，符合国家现行有关规范和标准。

--- PDF页4862 ---
32.6 
聚合物水泥砂浆类防腐蚀工程
331 
(3) 水玻璃防腐蚀材料中的部分有机溶剂具有不同程度的腐蚀性和刺激性，施工前应
对施工人员进行安全技术交底。在施工或配制中，均应有通风排气设备。
(4) 施工现场严禁烟火，必须配备消防器材和消防水源。
(5) 为防止和有害物质接触，施工操作人员必须穿戴防护用品，必要时按规定佩带防
毒面具。
(6) 现场动火、有限空间施工和使用压力设备作业等，应办理相关的作业审批手续，
作业区域应设置安全围挡和安全标志，并设专人监护、监控。作业结束后，应检查并消除
安全隐患后再离开现场。
32. 6 
聚合物水泥砂浆类防腐蚀工程
聚合物水泥砂浆类防腐蚀工程包括：聚合物水泥砂浆铺抹的整体面层，聚合物水泥砂
浆、胶泥的找平层，聚合物水泥素浆抹面层。所用的材料主要包括阳离子氯丁胶乳水泥砂
浆、聚丙烯酸酣乳液水泥砂浆和环氧乳液水泥砂浆。这类材料的特点是粘结力强，可在潮
湿的水泥基层上施工，可用于浓度不大于2% 的酸性介质和中等浓度以下的碱和呈碱性盐
类介质的腐蚀。在防腐蚀工程中聚合物水泥砂浆可抹压于水泥砂浆、混凝土、砖砌体、块
石砌体或钢铁基层上。
32.6.1
一般规定
(1) 聚合物水泥砂浆不应在养护期少千3d 的混凝土或水泥砂浆基层上施工。
(2) 聚合物水泥砂浆在混凝土或水泥砂浆基层上进行施工时，基层应先用清水冲洗，
并应保持潮湿状态，施工时基层不得有积水。
(3) 聚合物水泥砂浆在金属基层上施工时，基层表面应符合设计规定，凸凹不平的部
位，应采用聚合物水泥砂浆或聚合物胶泥找平后，再进行施工。
(4) 聚合物水泥砂浆铺砌耐酸砖面层时，应预先用水将耐酸砖浸泡2h 后，擦干水迹
即可铺砌。
(5) 当采用块材铺砌时，基层的阴阳角应做成直角；当采用整体面层时，基层的阴阳
角应做成斜角或圆角。
(6) 施工前应根据现场施工环境条件等，通过试验确定适宜的施工配合比和施工操作
方法后，方可进行施工。
(7) 施主用的机械和丁具应及时清洗。
32.6.2
材料质量要求
32.6.2.1 
阳离子氯丁胶乳水泥砂浆
1. 水泥
氯丁胶乳水泥砂浆中的水泥应选用强度等级为42.5 的普通硅酸盐水泥或强度等级为
42. 5 和42. SR 的硅酸盐水泥，硅酸盐水泥和普通硅酸盐水泥的质扯应符合现行国家标准
《通用硅酸盐水泥》
GB 175 的规定。
2. 细骨料

--- PDF页4863 ---
332 
32 
建筑防腐蚀工程
拌制聚合物水泥砂浆的细骨料应采用石英砂或河砂。砂子应符合现行行业标准《普通
混凝土用砂、石质最及检验方法标准》
JGJ
52 的有关规定，细骨料的质量与颗粒级配见
表32-48 和表32-49 。
细骨料的质量
项目
指标
含泥晕（％）
,::;;;3 
云母含扯（％）
~l 
硫化物含最(%)
冬1
表32-48
有机物含量
浅于标准色
注：有机物含屈比标准色深时，应配成砂浆进行强度对比试验，抗压强度比不低千0.95 。
细骨料的颗粒级配
表32-49
筛孔
(mm)
筛余趾(%)
4. 75 
。
2.36 
0~25 
1. 18 
10~50 
0. 6 
41~70 
0.3 
70~92 
0. 15 
90~100 
注：细骨料的最大粒径不宜超过涂抹层厚度或灰缝宽度的1/3 。
3. 阳离子氯丁胶乳的质量及其制成品的质扯（表32-50 、表32-51)
阳离子氯丁胶乳的质量
表32-50
项目
氯丁胶乳
外观
乳臼色的均匀乳液
黏度（涂4 杯，
25°C,
s) 
12~15. 5 
总固含扯(%)
47~52 
密度
(g/cm3,
不小于）
1. 08 
贮存稳定性
5~4o·c, 三个月无明显沉淀
阳离子氯丁胶乳水泥砂浆的质量
表32-51
项目
阳离子氯丁胶乳水泥砂浆
抗压强度
(MPa)
多30
抗折强度
CMPa)
彦4.5
与水泥砂浆粘结强度
CMPa)
~1. 2 
抗渗等级
CMPa)
诊1.5
吸水率（％）
,s_:_:;4 
初凝时间
(min)
>45 
终疑时间
Ch)
<12 
注：阳离子氯丁胶乳水泥砂浆原材料和制成品质量的试验方法应符合《建筑防腐蚀工程施工规范》GB 50212 中的
有关规定。
4. 阳离子氯丁胶乳助剂
采用阳离子氯丁胶乳配制聚合物水泥砂浆时，应加入稳定剂、消泡剂及pH 调节剂等
助剂，拌制好的水泥砂浆应具有良好的和易性，并不应有大量气泡；助剂应使胶乳由酸性
变为碱性，在拌制砂浆时不应出现胶乳破乳现象。
32.6.2.2 
聚丙烯酸酣乳液水泥砂浆
］．水泥
聚丙烯酸酣乳液水泥砂浆中的水泥应选用强度等级为42. 5 的普通硅酸盐水泥或强度

--- PDF页4864 ---
32.6 
聚合物水泥砂浆类防腐蚀工程
333 
等级为42. 5 和42. 5R 的硅酸盐水泥，硅酸盐水泥和普通硅酸盐水泥的质量应符合现行国
家标准《通用硅酸盐水泥》GB 175 的规定。
2. 细骨料
拌制聚合物水泥砂浆的细骨料应采用石英砂或河砂。砂子应符合现行行业标准《普通
混凝土用砂、石质量及检验方法标准》
JGJ
52 的有关规定，细骨料的质晕与颗粒级配见
表32-48 和表32-49 。
3. 聚丙烯酸酕乳液的质量及其制成品的质扯（表32-52 、表32-53)
聚丙烯酸酷乳液的质量
表32-52
: : 
I 
:": 二二
曰;: 
于:,
I 
,,~::,:: , 
贮存稳定性
I 
5~40'C, 二个月无明显沉淀
聚丙烯酸酣乳液水泥砂浆的质量
表32-53
项目
聚丙烯酸酣乳液水泥砂浆
抗压强度
(MPa)
多30
抗折强度
CMPa)
泛4. 5 
与水泥砂浆粘结强度
CMPa)
;;?1. 2 
抗渗等级
CMPa)
诊1. 5 
吸水率（％）
~5. 5 
初凝时间
(min)
>45 
终凝时间
Ch)
<12 
注：聚丙烯酸酷乳液水泥砂浆原材料和制成品质扯的试验方法应符合《建筑防腐蚀工程施工规范》GB 50212 中的
有关规定。
4. 助剂
采用聚丙烯酸酷乳液配制聚合物水泥砂浆时，不需另加助剂。
32.6.2.3 
环氧乳液水泥砂浆
1. 水泥
环氧乳液水泥砂浆中的水泥应选用强度等级为42.5 的普通硅酸盐水泥或强度等级为
42.5 的硫铝酸盐水泥，使用的水泥质储应符合现行国家标准规定。
2. 细骨料
拌制聚合物水泥砂浆的细骨料应采用石英砂或河砂。砂子应符合现行行业标准《普通
混凝土用砂、石质量及检验方法标准》
JGJ 52 的有关规定，细骨料的质量与颗粒级配见
表32-48 和表32-49 。
3. 环氧乳液的质量及其制成品的质晕（表32-54 、表32-55)

--- PDF页4865 ---
334 
32 
建筑防腐蚀工程
环氧乳液的质量
表32-54
：：三e于—/—二三：
环氧乳液水泥砂浆的质量
表32-55
与水亏勹二—/——J泥廿浆
注：环氧乳液水泥砂浆原材料和制成品质量的试验方法应符合《建筑防腐蚀工程施工规范》
GB 50212 中的有关
规定。
4. 环氧乳液助剂
配制环氧乳液水泥砂浆时，应选用已经添加助剂的环氧乳液，拌制好的水泥砂浆应具
有良好的和易性，并不应有大量气泡。
32.6.2.4 
聚合物水泥砂浆类材料的耐蚀性能
聚合物水泥砂浆类材料的耐腐蚀性能，见表32-56 。
聚合物水泥砂浆类材料的耐腐蚀性能
表32-56
介质名称
氯丁胶乳水泥砂浆
聚丙烯酸酷乳液水泥砂浆
环氧乳液水泥砂浆
硫酸（％）
不耐
冬2,
尚耐
~10. 尚耐
盐酸（％）
冬2,
尚耐
冬5,
尚耐
~10, 尚耐
硝酸（％）
<2, 尚耐
冬5,
尚耐
冬5,
尚耐
醋酸（％）
冬2,
尚耐
冬5,
尚耐
冬10,
尚耐
铅酸（％）
冬2,
尚耐
~5. 尚耐
,s:;;s, 尚耐
氢氪酸（％）
冬Z,
尚耐
冬5,
尚耐
冬5,
尚耐
氢氧化钠（％）
冬20,
尚耐
冬20,
尚耐
冬30,
尚耐
碳酸钠
尚耐
尚耐
耐
氨水
耐
耐
耐
尿素
耐
耐
耐
氯化按
尚耐
尚耐
耐
硝酸按
尚耐
尚耐
尚耐
硫酸钠
尚耐
尚耐
耐
丙酮
耐
尚耐
耐
乙醇
耐
耐
耐
汽油
耐
尚耐
耐
苯
耐
耐
耐
5% 硫酸和5%氢氧化钠交替作用
不耐
不耐
尚耐
注：表中介质为常温，％系指介质的质晕浓度百分比。

--- PDF页4866 ---
32. 6 
聚合物水泥砂浆类防腐蚀工程
335 
32.6.3
施工准备
32. 6. 3. 1 
材料的验收、保管
(1) 原材料的技术指标应符合要求，并具有出厂合格证或检验资料，对原材料的质械
有怀疑时，应进行复验。应按《建筑防腐蚀工程施丁质最验收标准》GB/T 50224 规定的
有关检验项目和《建筑防腐蚀工程施工规范》GB 50212 中的有关试验方法进行复验。
(2) 原材料进场后应放在防雨的干燥仓库内。胶乳、乳液、复合阻剂和水泥等应分别
堆放，避免暴晒和杂物污染，冬期应采取防冻措施。
(3) 胶乳、乳液的贮存温度一般为5,...._,30°C 。贮存超过6 个月的产品，应经质量检查
合格后方可使用。
(4) 聚合物水泥砂浆的乳液存放，夏季应避免阳光直射，冬期应防止冻结。
32.6.3.2 
人员培训
聚合物水泥砂浆防腐蚀工程施工、技术人员应具备一定的化学知识，并有针对性地进
行技术培训，按照工种不同实施技术考核，合格后方可上岗。编好施工方案并及时进行技
术交底，会同材料供应方共同熟悉材料性能。
32.6.3.3 
施工环境
聚合物水泥砂浆施工的环境温度宜为l0,...._,35°C,
当施工环境温度低千5°C 时，应采取
加热保温措施。不宜在大风、雨天或阳光直射的高温环境中施工。
32.6.3.4 
施工机具
通风机具，水泥砂浆施工机具，施工量大时，配备水泥拌合机械、离心式或积压式喷
浆机。
32. 6. 3. 5 
技术准备
技术准备工作的主要内容包括：
(1) 施工前，设计图纸和技术说明文件、相关的施工规范及质最验收标准应准备
齐全。
(2) 施工组织设计阶段，根据施工现场的环境状况制订详细的施工技术方案、施工作
业规程及质检验收表；制订相应的技术实施细则、环保措施，在进行工艺和施工设备、机
具选型时，优先选用技术领先的有利千环保的机具设备。
(3) 施工阶段应加强人员的培训，加强管理人员的学习，由管理人员对操作层人员进
行培训，增强整体质量意识、环保意识，对质最终身负责，自觉履行环保义务。
(4) 整个施工过程中，要注意与建设、监理、设计等各方沟通协调，及时解决施工过
程中的各类技术问题。
(5) 准备所有施工期间的质量检验评定、隐蔽工程记录、空白报表、签证单等。
32.6.4 
材料的配制及施工
32.6.4.1 
聚合物水泥砂浆类材料的配制
(1) 聚合物水泥砂浆宜采用人工拌合，当采用机械拌合时，应使用立式复式搅拌机。
配制时应先将水泥与骨料拌合均匀，再倒入聚合物搅拌均匀。
(2) 氯丁砂浆配制时应按确定的施工配合比称取定量的氯丁胶乳，加入稳定剂、消泡

--- PDF页4867 ---
336 
32 
建筑防腐蚀工程
剂及pH 调节剂，并加入适最水，充分搅拌均匀后，倒入预先拌合均匀的水泥和砂子的混
合物中，搅拌均匀。拌制时不宜剧烈搅动；拌匀后不宜再反复搅拌合加水。
(3) 丙乳砂浆配制时，应先将水泥与砂子干拌均匀，再倒入聚丙烯酸酣乳液和试拌时
确定的水扯，充分搅拌均匀。
(4) 拌制好的聚合物水泥砂浆应在初凝前用完，如发现有凝胶、结块现象，不得使
用。拌制好的水泥砂浆应有良好的和易性。
(5)
聚合物水泥砂浆配合比（质扯比）宜按表32-57 选用。
聚合物水泥砂浆配合比（质量比）
表32-57
氯丁胶乳
氯丁胶乳
氯丁胶
聚丙烯酸
聚丙烯酸
聚丙烯酸
环氧乳液
环氧乳液
环氧乳
项目
酣乳液水
酣乳液水
酣乳液
水泥砂浆
水泥素浆
乳胶泥
水泥砂浆
水泥素浆
液胶泥
泥砂浆
泥素浆
胶泥
水泥
100 
100~200 
100~200 
100 
100~200 
100~200 
100 
100~200 
100~200 
砂
150~250 
100~200 
200~400 
阳离子
45~65 
45~65 
25~45 
氯丁胶乳
聚丙烯酸
25~42 
50~100 
25~42 
酣乳液
环氧乳液
50~120 
50~120 
25~60 
固化剂
5~20 
5~20 
2. 5~ 10 
注：表中所列聚合物配比均是添加助剂后的数值范围。实际配比应根据聚合物供应商提供的配比及现场试验
确定。
32. 6. 4. 2 
聚合物水泥砂浆整体面层施工
(1) 铺抹聚合物水泥砂浆前，应先涂刷聚合物水泥素浆一遍，涂刷应均匀，干至不粘
手时，再铺抹聚合物水泥砂浆。
(2) 聚合物水泥砂浆一次施工面积不宜过大，应分条或分块错开施工，每块面积不宜
大于12m气条宽不宜大千
1. 5m, 补缝或分段错开的施工间隔时间不应小千24h 。接缝用
的木条或聚氯乙烯条应预先固定在基层上，待砂浆抹面后可抽出留缝条并在24h 后进行补
缝，分层施工时，留缝位置应相互错开。
(3) 聚合物水泥砂浆应边摊铺边压抹，并宜一次抹平，不宜反复抹压；遇有气泡时应
刺破压紧，表面应密实；在立面或仰面上，当面层厚度大于10mm 时，应分层施工，分
层抹面厚度宜为5~10mm 。待前一层干至不粘手时可进行下一层施工。
(4) 聚合物水泥砂浆施工12,__,24h 后，宜在面层上再涂刷一层聚合物水泥素浆。
(5) 聚合物水泥砂浆抹面后，表面干至不粘手时即进行喷雾或覆盖塑料薄膜等进行养
护，朔料薄膜四周应封严，潮湿养护7d,
在自然养护21d 后方可使用。
32.6.5 
质量要求及检验
(1) 聚合物水泥砂浆整体面层应与基层粘结牢固，表面应平整，无裂缝、空鼓等
缺陷。

--- PDF页4868 ---
32. 6 
聚合物水泥砂浆类防腐蚀工程
337 
(2) 对千金属基层，应使用测厚仪测定聚合物水泥砂浆面层的厚度。对于水泥砂浆和
混凝土层，进行破坏性凿取检查测定厚度。对不合格处及在检查中破坏的部位必须全部修
补好后，重新进行检验，直至合格。
(3) 整体面层的平整度，采用2m 直尺检查，其允许空隙不应大于4mm 。
(4) 整体面层的坡度应符合设计要求，其偏差不应大千坡度的士0. 2%; 当坡长较大
时，其最大偏差值不得大于士30mm, 且作泼水试验时，水应能顺利排除。
(5) 聚合物水泥砂浆施工中，每班应逐一检查原材料质蜇、配合比、砂浆的拌合、运
送和抹涂、养护等项目一次；基层处理及表面温度应每班检查不少于一次。
32.6.6 
环保与绿色施工
环保绿色施工是指在保证质量、安全等基本要求的前提下，通过科学管理和技术进
步，最大限度地节约资源与减少对环境具有负面影响的施工活动。为响应绿色环保施工的
要求，实现“四节一环保＂的目标，应采取如下措施：
(1) 施工前应建立重要的环境因素清单，并编制具体的环境保护技术措施。
(2) 合理利用新技术、新材料、新主艺，优先采用技术成熟、能源消耗低的工艺设
备。采用高强、高性能的材料，减少传统材料的用量，扩大新材料、新丁艺的使用。
(3) 所有进场材料应检查验收合格，符合环保要求，并保存验收资料，不得使用环保
不达标或国家明令禁止的材料。
(4) 施工现场设置满足污水处理要求的隔油池、沉淀池等，并保证正常发挥作用，按
照规定配制消防设施，配备与火灾等级、种类相适应的灭火器材，并有防火标识。
(5) 对聚合物水泥砂浆材料的供应、存储、加工、成品半成品堆放使用，进行合理的
流水管理，避免二次搬运。根据工程量的大小，确定采购产品的数鼠，尽量达到零库存。
(6) 对于裸露的空地进行种树、植草，垃圾或废弃物分类堆放，按规定设置环境管理
部门，配备满足环境管理需要的作业人员，对其进行环境交底、培训、检查等，满足施工
现场环境管理需要。
(7) 施工过程中的有毒有害废弃物，应集中堆放到专用场所，按国家环保行业的规定
设置统一的识别标志，并建立危险废物污染防治的管理制度和应急预案。
(8) 施工现场配置的设备，应满足噪声、能耗等环境管理要求，如设备的能耗、尾气
和噪声排放，不得出现漏油、遗洒、排放黑烟，不得超出相关法规的限值要求。
32.6.7
安全防护
(1) 施工前，应根据操作的具体情况，制订严格有效的安全防护措施及应急预案，并
严格贯彻、督促切实执行。
(2) 施工机具、设备和设施，使用前应检验合格，符合国家现行有关规范和标准。
(3) 聚合物水泥砂浆材料中的部分原材料具有不同程度的有毒有害物质，施工前应对
施工人员进行安全技术交底，并在使用或配制中，均应有通风排气设备。
(4) 施工现场严禁烟火，必须配备消防器材和消防水源。
(5) 为防止和有害物质接触，施工操作人员必须穿戴防护用品。
(6) 现场动火、有限空间施工和使用压力设备作业等施工，应办理相关的作业审批手

--- PDF页4869 ---
338 
32 
建筑防腐蚀工程
续，作业区域应设置安全围挡和安全标志，并设专人监护、监控。作业结束，应检查并消
除安全隐患后再离开现场。
32. 7 
蚗材类防腐蚀工程
块材类防腐蚀丁程是以各类防腐蚀胶泥或砂浆为胶结材料，铺砌各种耐腐蚀块材，适
用于重载、强冲击、重腐蚀环境的建、构筑物，常用作地面、沟槽、基础的防腐蚀面层或
衬里。其效果决定于胶泥和块材的物理、机械和耐腐蚀性能。因而在进行块材铺砌衬里
时，应根据工艺操作条件进行胶泥和耐酸砖、板的选择，并进行合理的铺砌结构设计和
施工。
块材砌筑具有较好的耐蚀性、耐热性和机械强度，抗冲击性优越，一些难以用其他方
法解决的腐蚀问题，采用块材砌筑，得到了较好的解决。但块材砌筑整体性较差、热稳定
性较差，接缝易出现质量问题，使用维护不当时易渗漏。
32. 7. 1
一般规定
(1) 块材的施工应在基层表面的封闭底层或隔离层施工结束后进行，施工前应将基层
表面清理干净。
(2)
当采用聚合物水泥砂浆铺砌耐酸砖等块材面层时，应预先用水将块材浸泡2h 后，
擦干水迹即可铺砌。
(3) 铺砌时，应随时刮除缝内多余的胶泥或砂浆。
(4) 施工过程中，当铺砌材料有凝固结块等现象时，不得继续使用。
(5) 树脂涂层、纤维增强塑料、聚氨酣防水涂料隔离层在最后一道工序结束的同时应
均匀地稀撒一层粒径为0. 7,,.__,1, 2mm 的细骨料。
(6)
防腐蚀工程的立面隔离层不应采用柔性材料及卷材类材料。
32.7.2 
材料质量要求
32. 7. 2. 1 
块材的质量要求
常用的耐腐蚀块材有耐酸砖、耐酸耐温砖、防腐蚀碳砖、乙烯基酣树脂砂浆块材、天
然石材、铸石制品、浸渍石墨材料等。
1. 耐酸砖
常用的耐酸砖制品是以黏土为主体，并适当地加入矿物、助熔剂等，按一定配方混
合、成型后经高温烧结而成的尤机材料。耐酸砖的主要化学成分是二氧化硅和氧化铝，根
据原料的不同一般可分为陶制品和瓷制品。陶制品表面大多呈黄褐色，断面较粗糙，孔隙
率大，吸水率高，强度低，耐热冲击性能好；瓷制品表面呈白色或灰白色，质地致密，孔
隙率小，吸水率低，强度高，耐酸腐蚀性能优良，可耐酸、碱、盐类介质的腐蚀，但不耐
含娠酸和熔融碱的腐蚀。化工陶瓷砖板的耐化学介质腐蚀性能优良，除氢氝酸、
300°C 以
上的磷酸、硅娠酸和浓度较大的碱类介质会破坏其结构外，对各类无机酸、有机酸、氧化
性介质、氯化物、漠化物都具有较强的抵抗力。砖按理化指标分为Z-1 、
Z-2 、
Z-3 、
Z-4
四种，其物理化学性能见表32-58 。

--- PDF页4870 ---
32. 7 
块材类防腐蚀工程
339 
耐酸砖的物理化学性能
表32-58
要求
项目
Z-1 
z~2 
Z-3 
Z-4 
吸水率
CA,%)
0. 2~A<O. 5 
o. 5,,;;;A<2 
2,s;:;A<4 
4冬A<5
弯曲强度
(MPa)
袤58. 8 
~39. 2 
~29. 4 
多19. 6 
耐酸度（％）
诊99.8
多99.8
诊99.8
~99. 7 
温差100
温差100
温差130
温差150
耐急冷急热性
('C)
试验一次后，试样不得有裂纹、剥落等破损现象
常用耐酸砖的规格，应按照设计文件确定，施丁现场还可以根据用户要求定制、加工
异形砖。耐酸砖的外形尺寸、外观质量等要求应满足表32-59 的要求。
耐酸砖的尺寸偏差及变形
表32-59
允许偏差
(mm)
项目
优等品
合格品
尺寸小于30mm
士1
土2
尺寸30~150mm
士2
士3
长度偏差
尺寸150~230mm
上3
士4
尺寸大于230mm
供需方沟通确定
尺寸小于150mm
,s:;2 
~2.5 
变形、翘曲、大小头
尺寸150~230mm
<2.5 
~3 
尺寸大于230mm
供需方沟通确定
2. 耐酸耐温砖
以低膨胀材料熔融石英作为主要材料，结合多种优质黏土，放入少量的增强剂，在严
格配方下，通过严格的生产工序而形成的一种材料。其在加工的过程中放入增强剂，使产
品的基本品质得到更好的改善，并使基础砖的结构得到改善，使其性能更好。
耐酸耐温砖具有低热膨胀、导热系数小、抗热震性能优良等特点，还可以耐高温、抗
氧化、抗熔渣侵蚀等，在耐腐蚀性等方面都有很突出的效果。同时，它还有很好的耐磨
性，在实际应用中适合很多场所，如冶金、化工工业、制氢、化肥、轻工等行业。耐酸耐
温砖按理化指标分为NSW-1 和NSW-2 两种牌号，其物理化学性能见表32-60 。
耐酸耐温砖的物理化学性能
表32-60
要求
项目
NSW-1 类
NSW-2 类
吸水率（％）
,s:;;;s 
冬8
耐酸度（％）
诊99. 7 
彦99.7
压缩强度
CMPa)
泛80
诊60
试验温差200°C
试验温差250°C
耐急冷急热性
试验1 次后，试样不得有新生裂纹和破损剥落

--- PDF页4871 ---
340 
32 
建筑防腐蚀工程
在选择的时候，耐酸耐温砖规格可以参照耐酸砖，还可以结合实际需求来合理选择，
以确保有效发挥材料的作用与特点。耐酸耐温砖尺寸允许偏差见表32-61 。
耐酸耐温砖的尺寸偏差及变形
表32-61
项目
允许偏差
(mm)
优等品
合格品
尺寸小于30mm
土l
土2
尺寸30~150mm
士2
士3
长度偏差
尺寸150~230mm
土3
土4
尺寸大千230mm
供需方沟通确定
尺寸小千150mm
冬2
:;;;;;2. 5 
变形、翘曲、大小头
尺寸150~230mm
冬2. 5 
冬3
尺寸大于230mm
供需方沟通确定
耐酸耐温砖外观质量要求见表32-62 。
耐酸耐温砖的外观质量要求
表32-62
要求
缺陷类别
优等品
合格品
工作面
3~5mm 的允许3 条
5~10mm 的允许3 条
裂纹
非工作面
5~10mm 的允许3 条
10~15mm 的允许3 条
工作面
伸入工作面1~3mm, 深度不大于5mm,
伸入工作面1~4mm,
深度不大于8mm,
磕碰
总长不大于30mm
总长不大于40mm
非工作面
长5~20mm 的允许5 条
长10~20mm 的允许5 处
开裂
不允许
工作面
最大尺寸1~3mm, 允许3 个
最大尺寸2~3mm, 允许3 个
疵点
非工作面
最大尺寸2~3mm,
每面允许3 个
最大尺寸2~4mm,
每面允许4 个
注：缺陷不允许集中，
lOc证正方形内不得多于5 处。
3. 防腐蚀碳砖
生产中采用优质的改性碳素材料，添加耐酸蚀性极强的有机复合物，同时采用高吨位
摩擦成型、高压成型、高压浸渍、固化等工艺，有效地降低制品的气孔率，提高了制品的
致密性，因而制品不易被酸浸润腐蚀。防腐蚀碳砖结构极为稳定，随温度的变化结构不发
生改变，具有较长的使用寿命；成型质最好，外形尺寸精确（尺寸误差达到士0. 5mm), 
并能按要求生产特异形制品。防腐蚀碳砖的质量应符合表32-63 的规定。
项目
耐酸度（％）
气孔率（％）
体积密度
(g/cm勺
常温耐压强度
CMPa)
常温抗折强度
(MPa)
防腐蚀碳砖的质量
指标
娑95
,s;;12 
娑1. 6 
~60 
多15
表32-63

--- PDF页4872 ---
32. 7 
块材类防腐蚀工程
341 
4. 乙烯基酣树脂砂浆块材
乙烯基酣树脂是国际公认的高度耐腐蚀树脂，由双酚型或酚酵型环氧树脂与甲基丙烯
酸反应得到的一类变性环氧树脂，为热固性树脂。乙烯基酷树脂制成品继承了其优异的防
腐性能，常用于如水泥基或铁基纤维增强塑料衬里、高耐腐蚀地坪等防腐蚀工程。乙烯基
酷树脂砂浆块材是由耐腐蚀乙烯基酣树脂、砂、粉料和助剂等材料按照一定配合比，经混
合、模压、加热固化等工艺成型，并按一定规格制成的块材。
乙烯基酣树脂砂浆块材的质量应符合表32-64 的规定。
乙烯基酣树脂砂浆块材的质量
项目
抗压强度
CMPa)
弯曲强度
CMPa)
抗冲击
Clkg 钢球自由落体，
m)
吸水率（％）
与树脂胶泥粘结强度
CMPa)
5. 天然石材
指标
该80
诊30
多3
,s;;o. 1 
?3 
表32-64
天然耐酸石材常用的有花岗石、石英石、石灰石、安山石等，其主要化学成分是二氧
化硅、三氧化二铝以及钙、镁、铁等的氧化物，其性能取决于化学组成和矿物组成。
常用耐酸碱石材的组成及性能见表32-65 。
各种耐酸碱石材的组成及性能
表32-65
性能
花岗石
石英石
石灰石
安山石
文石
长石、石英及少
石英颗粒被二氧
次生沉积岩（水
长石（斜长石）
由二氧化硅等
组成
量云母等组成的火
化硅胶结而成的变
及少量石英、云母
成岩
质岩
成岩）
组成的火成岩
主要矿物组成
颜色
呈灰、蓝或浅
呈白、淡黄或浅
呈灰、臼、黄褐
呈灰、深灰色
呈灰白或肉
红色
红色
或黑褐色
红色
强度高，抗冻性
强度高，耐火性
热稳定性好，硬
热稳定性好，硬
构造层理呈薄
特性
好，硬度大，难于
度较小，加工比较
片状，质软易
好，热稳定性差
度较小
加工
容易
加工
主要成分
SiOz: 70%~75% 
Si02: 90% 以上
CaO, 61%~65% 
Si02: 61%~65% 
Si02: 60% 以上
密度
(g/cm勺
2. 5~2. 7 
2. 5~2. 8 
2. 7 
2. 8~2. 9 
抗压强度CMPa)
110~250 
200~400 
60~140 
200 
50~100 
硫酸（％）
耐
耐
不耐
耐
耐
耐酸盐酸（％）
耐
耐
不耐
耐
耐
硝酸（％）
耐
耐
不耐
耐
耐
耐碱
耐
耐
耐
较耐
不耐
石材的表面外观平整度应满足表32-66 的要求。

--- PDF页4873 ---
342 
32 
建筑防腐蚀工程
名称
机械切割
人工加工或机械创光
6. 铸石制品
石材的表面外观平整度要求
表32-66
平整度要求
士2mm
土3mm
铸石是以辉绿岩、玄武岩等天然岩石矿物为主要原料，并适当地混以工业废渣、加入
一定的附加剂（如角闪石、白云石、萤石等）和结晶剂（如铭铁矿、钦铁矿等），经高温
熔化、浇铸、结晶、退火等工序制成的非金属耐腐蚀材料（人造石材）。铸石材料制品具
有耐磨、耐腐蚀、绝缘和较高的力学性能，常用千塔、池、槽、沟等衬里。
防腐蚀工程中常用的铸石制品是铸石板，铸石板强度高，硬度高，耐磨性好，孔隙率
小，介质难以渗透。缺点是脆性较大，不耐冲击，传热系数小，热稳定性差，不能用千有
温度剧变状况的场合。
铸石的物理、化学性能见表32-67 。
铸石的物理、化学性能
表32-67
性能指标
项目
平面板
弧面板
磨耗措
(g/cm勹
冬0.09
,o=;;;o. 12 
水浴法：
20~70'C 反复一次
合格试样板／
耐急冷急热性能
气浴法：室温～室温
(175 土
36/50 
31/50 
2) "C 以上反复一次
试样块数
冲击韧性
(kJ/m勹
诊1. 57 
诊1. 37 
弯曲强度
(MPa)
63. 7 
58.8 
压缩强度
CMPa)
588 
硫酸（密度1. 84g/cm勺
99 
耐酸（碱）度（％）
硫酸溶液，
20% (m/m) 
96 
氢氧化钠溶液，
20% (m/m) 
98 
铸石板尺寸偏差应符合表32-68 的要求。
铸石板的尺寸允许偏差
(mm)
表32-68
项目
允许偏差
圣250
+3, —4 
长、宽、对边距、直径、弦等
>250 
士4
<25 
土4
厚度
彦25
士5
铸石板的外观质量必须符合表32-69 的要求。

--- PDF页4874 ---
32. 7 
块材类防腐蚀工程
343 
铸石板的外观质量
表32-69
项目
指标
(mm)
飞刺长度
~3 
浇筑口凹凸
冬1/3 板厚
,s;:250 
~3 
翘曲
>250 
冬5
工作面
~3 
边角缺损
浇筑面
冬1/3 板厚
工作面气泡孔深度
20 
3 
裂纹
20 
不允许贯穿
7. 浸渍石墨材料
石墨材料有天然石墨和人造石墨两种，作为防腐蚀材料一般使用人造石墨。由于人造
石墨在制造过程中挥发分逸出，使其本身具有多孔性，其空隙率在30% 左右，所以使用
时以各种浸渍剂进行浸渍，以增加其致密性（不透性），常用的浸渍剂有酚醋树脂、环氧
乙烯基酷树脂、吠喃树脂、水玻璃、聚四氪乙烯乳液等。浸渍石墨材料具有优良的导热
性、耐腐蚀性、耐磨性，并且热膨胀系数很小。其耐化学介质腐蚀性能主要取决于各类胶
泥的耐化学介质腐蚀性能，常用各类浸渍石墨板按理化指标分为JXC-1 、
JXC-2 和JXC-3
几种牌号，其物理、力学性能见表32-70 。
各类浸溃石墨板的物理、力学性能
表32-70
物理性能
JXC-1 
JXC~2 
I 
JXC-3 
密度
(g/cm3) 
1.7~1.9 
抗压强度
(MPa)
50~70 
抗拉强度
(MPa)
8~14 
抗弯强度
CMPa)
22~28 
浸渍深度
浸透
导热系数
CW·m-1·K飞
104. 7~127. 9 
线膨胀系数
oo-5•c-1)
2~4 
使用温度
CC)
150 
I 
180 
I 
200 
32.7.2.2 
耐腐蚀胶泥或砂浆
耐腐蚀块材砌筑用的胶粘剂俗称胶泥或砂浆，常用的耐腐蚀胶泥或砂浆包括：树脂胶
泥或砂浆（环氧树脂胶泥或砂浆、不饱和树脂胶泥或砂浆、环氧乙烯基酣树脂胶泥或砂
浆、吠喃树脂胶泥或砂浆）、水玻璃胶泥或砂浆（钠水玻璃、钾水玻璃）、聚合物水泥砂浆
（氯丁胶乳水泥砂浆、聚丙烯酸酣乳液水泥砂浆和环氧乳液水泥砂浆）等。树脂原材料及
制成品的质晕要求应满足
32.4. 2 小节的规定；水玻璃原材料及制成品的质量应满足
32.5.2 小节的规定；聚合物水泥砂浆原材料及制成品质量应满足32.6.2 小节的规定。
常用胶泥、砂浆的主要特性见表32-71 。

--- PDF页4875 ---
344 
32 
建筑防腐蚀工程
常用胶泥、砂浆的主要特性
表32-71
胶泥名称
性能特征
环氧树脂胶泥
耐酸、耐碱、耐盐、耐热性能低千环氧乙烯基酣树脂和吠喃树脂胶泥；粘结强度高；
使用温度70'C 以下
不饱和聚酷树脂胶泥
耐酸、耐碱、耐盐、耐热及粘结性能低千环氧乙烯基酣树脂和吠喃树脂胶泥，常温固
化，无毒，施工性能好、品种多、选择余地大，耐有机溶剂性差
环氧乙烯基酷树脂胶泥
耐酸、耐碱、耐有机溶剂、耐盐、耐氧化性介质，强度高；常温固化，无毒，施工性
能好，粘结力较强；品种多，耐热性好
oso·c 以下液体）
吠喃树脂胶泥
耐酸、耐碱性能较好；不耐氧化性介质，强度高；抗冲击性能差；使用温度略高于酚
酪树脂胶泥，施工性能一般
水玻璃胶泥
耐温、耐酸（除氢氝酸）性能优良，不耐碱、水、氪化物及300°C 以上磷酸，空隙率
大，抗渗性差
聚合物水泥砂浆
耐中低浓度碱、碱性盐；不耐酸、酸性盐；空隙率大，抗渗性差
32.7.3
施工准备
32.7.3.1 
材料的验收、保管
(1) 块材防腐蚀工程中使用的块材应具备产品合格证、质量证明书或第三方的性能检
测报告，其规格、型号、尺寸、外观、物理和化学性能等应符合设计要求。
(2)
当设计尤要求时，应符合下列规定：
1) 耐酸砖、耐酸耐温砖质量指标应符合国家现行标准《耐酸砖》
GB/T 8488 和《耐
酸耐温砖》JC/T 424 的有关规定。
2) 防腐蚀碳砖的质量指标应符合现行国家标准《工业设备及管道防腐蚀工程技术标
准》GB/T 50726 的有关规定。
3) 天然石材应组织均匀，结构致密，无风化，不得有裂纹或不耐腐蚀的夹层，不得
有缺棱掉角等现象。
4) 树脂原材料及制成品的质量和配制应符合32.4 节的规定。酚陛树脂不得配制树脂
砂浆。
5) 水玻璃原材料及制成品的质掀和配制应符合32. 5 节的规定。
6) 聚合物水泥砂浆及制成品的质量和配制应符合32.6 节的规定。
7) 聚氨酣防水涂料选材应符合现行国家标准《聚氨醋防水涂料》
GB/T 19250 的有
关规定。纤维增强材料应符合32.4.2 小节的规定。
8) 高聚物改性沥青卷材原材料应符合现行国家标准《弹性体改性沥青防水卷材》
GB 18242和《塑性体改性沥青防水卷材》GB 18243 的有关规定。
9) 高分子卷材隔离层原材料应符合现行国家标准《高分子防水材料第
1 部分：片
材》GB/T 18173. 1 的有关规定。
(3) 石材应按种类和规格分开存放，保管过程中需要与厂家沟通，结合各类石材特
性，做好相应防护工作。
32.7.3.2 
人员培训
(1) 建立施工项目组织机构，明确各级责任人。
(2) 对施工作业人员进行基本知识、操作、安全措施等的培训，经考核合格后方可
上岗。

--- PDF页4876 ---
32. 7 
块材类防腐蚀工程
345 
32.7.3.3 
施工环境
(1) 个人防护用具已备齐，现场的消防器材、安全设施经安全监督部门验收通过。
(2) 施工机具应按规定位置就位，安装引风和送风装置，安装动力电源和低压安全照
明设备。
(3) 露天场所应搭起临时工棚、配制材料的工作台。
32.7.3.4 
施工机具
各种施工用机具设备准备就绪，机械设备应经检查维修、试用，符合要求，各种工具
规格齐全，并有一定的备用数量。
1. 机械设备
空压机（泵）、手提砂轮机、磨光机、砖板切割机、胶泥搅拌机、气割设备（烧割铸
石板用）、电热切割设备
(2cm 以下板材加工用）、普通砂轮机等。
2. 主要工具
灰刀、刮刀、抹刀、手锤、浆壶、水桶、喷壶、木垫板、平尺板、钢卷尺、靠尺、刮
杠、线坠铲子、灰板、鉴子、尼龙线、刷子等。
32. 7. 3. 5 
技术准备
(1) 块材砌筑施工前，设计图纸和技术说明文件、相关的施工规范及质量验收标准应
准备齐全。
(2) 施工组织设计阶段，根据施工现场的环境状况制订详细的施主技术方案、施工作
业规程及质检验收表；制订相应的技术实施细则、环保措施，在进行工艺和施工设备、机
具选型时，优先选用技术领先且有利于环保的机具、设备。
(3) 施工阶段，加强人员的培训，加强管理人员的学习，由管理人员对操作层人员进
行培训，增强整体质鼠意识、环保意识，对质量终身负责，自觉履行环保义务。
(4) 整个施工过程中，要注意与建设、监理、设计等各方沟通协调，及时解决施工过
程中的各类技术问题。
32.7.4
施工工艺
32. 7. 4. 1 
块材加工
在正式铺砌砖板前，应先在铺砌位置进行块材预排，当块材排列尺寸不够时，不能用
碎砖、石或胶泥填塞，需对块材进行加工。将块材加工到适当尺寸，使之与实际需要的尺
寸相符。块材加工方法，一般可分为动力工具切割法、手工法、烧割法和电割法。
(1) 动力工具切割法是采用手提式电动切割机直接对块材进行切割。在切割过程中，
由千摩擦放热，因此应采取浇水的办法来进行降温，以保证切割的正常进行。
(2) 手工法主要是用手锤分次敲击，利用材料脆性的特点，先在砖板边缘处用力击破
一点，然后逐步向里敲至要求位置。对于耐酸砖，如需从横向断开时，先画好线，然后用
钻头沿线将表皮剥离，再用力敲击，即能沿线断裂。加工后砖板的断面如果不平，可在普
通砂轮机上研磨。弧面也可用手工法加工。
(3) 烧割法适用于铸石制品。根据铸石制品质脆、耐热冲击性能较差、冷热不均时开
裂的特点，用两块浸过水的石棉布放在铸石板上，中间留出一条加工线，然后用氧乙炊沿
加工线烧l ,..___,2min, 铸石板即开裂。

--- PDF页4877 ---
346 
32 
建筑防腐蚀工程
(4)
电割法适用于加工厚度20mm 以下的陶瓷、铸石板。用铢铭电阻丝缠绕在加工
位置上，控制调压器，使电阻丝烧红，加热2~3min 后断电，用冷水沿加工线刷一下，
板材即开裂。
32. 7. 4. 2 
隔离层施工
隔离层材料包括树脂、涂层类、纤维增强塑料、聚氨酣防水涂料、高聚物改性沥青卷
材、高分子卷材等。
(1) 树脂、涂层类隔离层：可采用喷涂、滚涂、涂刷和刮涂等方法，施工手法宜采用
间断法，表面不得出现漏涂、起鼓、开裂等缺陷。
(2) 纤维增强塑料隔离层：施工参考32.4.4. 2 小节”纤维增强塑料的施工“内容。
(3) 聚氨酕防水涂料隔离层：聚氨酣防水涂料隔离层分底涂层和面涂层，在经过处理
的基层表面涂刷底涂层，底涂层宜采用滚涂或刷涂。在底涂层固化后进行第一层面涂层施
丁，面涂层宜采用刮涂施工，底涂层和面涂层总厚度宜为
1. 5mm, 纤维增强材料不得少
于一层。每层涂层表面不得出现漏涂、起鼓、开裂等缺陷。隔离层固化后才可进行后续
工作。
(4) 高聚物改性沥青卷材隔离层：基层表面应涂刷与铺贴卷材材质相容的基层处理
剂，涂刷应均匀，干燥后铺贴卷材。铺贴时火焰加热器加热卷材应均匀，不得烧穿卷材；
卷材表面热熔后应立即滚铺卷材，排尽空气，并滚压粘结牢固，不得有空鼓。卷材搭接处
用喷枪加热，喷枪距加热面宜为300mm。搭接部位应满粘牢固，搭接宽度不应小千
80mm 。阴阳角处应加贴一层卷材，两边搭接宽度不应小千100mm, 并应粘结牢固。卷材
接缝部位应溢出热熔的改性沥青胶；末端用配套密封膏嵌填严密。卷材的层数、厚度应符
合设计要求，多层铺设时接缝应错开。材料宜选用表面带骨料无贴膜型高聚物改性沥青卷
材，铺贴的卷材应平整顺直，搭接尺寸应准确，不得扭曲或皱褶。
(5) 高分子卷材隔离层：基层表面应涂刷基层处理剂，涂刷应均匀，不得反复进行，
并应干燥4h 。铺贴时，卷材不宜拉得太紧，应在自然状态下铺贴到基层表面，并应排除
卷材和基层表面的空气。卷材预留搭接部位宜为100mm, 搭接应均匀涂刷专用胶粘剂，
待不粘手后进行滚压处理。
32.7.4.3 
块材施工
1. 施工工艺
块材结合层的砌筑方法应包括揉挤法、坐浆法和灌注法。
揉挤法主要适用于耐酸砖、耐酸耐温砖、防腐蚀碳砖及厚度小千30mm 的块材等的
砌筑。＂揉挤法”，是指块材铺砌时，将砌筑的基体表面按二分之一结合层厚度涂抹胶泥，
然后在块材铺砌面涂抹胶泥，中部胶泥涂量应高千边部，然后将块材按压在应铺砌的位
置，用力揉挤，使块材间及块材与基体间的缝隙充满胶泥的操作方法。揉挤时应采用橡皮
锤或木锤均匀敲打，挤出的胶泥应及时用刮刀刮去，并应保证结合层的厚度与胶泥缝的
宽度。
坐浆法主要适应千厚度大千30mm,
面积较大、重最大、表面平整性一般，尤法采用
胶泥作为结合层的块材砌筑。坐浆法是指采用抗渗性较差、成本较低的胶泥（一般用水玻
璃胶泥）作结合层铺砌块材，而块材四周边缝用树脂胶泥填满的操作方法。灌缝操作时，
要按规定留出块材四周结合缝的宽度和深度。为了保证结合缝的尺寸，可在缝内预埋等宽

--- PDF页4878 ---
32. 7 
块材类防腐蚀工程
347 
的木条或硬聚氯乙烯板条，在砖板结合层固化后，取出预埋条，清理干净预留缝，然后刷
一遍环氧树脂打底。采用树脂胶泥灌缝的块材面层，铺砌时，应随时刮除缝内多余的胶泥
或砂浆；灌缝前，应将灰缝清理干净。
对千厚度大千60mm、面积很大的、人工开凿出的天然石材等块材砌筑工艺，由千重
量和面积均很大、表面平整性一般，移动十分困难，无法采用胶泥或铺砌砂浆材料砌筑，
可采用灌注技术。对千精度、平整度要求高的块材施工，尤法采用胶泥或铺砌砂浆材料砌
筑，可采用机械注射灌注技术。
2. 结合层施工质量保障措施
(1) 块材铺砌前应对基层或隔离层进行质量检查，合格后再进行施工。块材铺砌前应
先预排。块材铺砌时应拉线控制标高、坡度、平整度，并随时控制相邻块材的表面高差及
灰缝偏差。铺砌顺序应由低往高，先地沟、后地面、再踢脚墙裙。
(2) 平面铺砌施工：在平面上铺砌块材时，块材排列一般以横向为连续缝、纵向为错
缝。块材砌筑时，应每铺砌一块，在待铺的另一行用块材顶住以防止滑动，待胶泥稍干
后，进行下一行铺砌。
(3) 立面铺砌施主：铺砌立面时，应由下向上铺砌，铺砌上层块材时会对下层块材产
生压力，使下层砌好但胶泥未固化的块材层错位或移动。因此，当立面为单层块材时可一
次灌浆到位。立面铺砌时不能连续铺砌多层，连续铺砌2 ,___, 3 层高度后，应稍停片刻。多
层块材一次灌浆深度为每层块材高度的2/3, 待下层胶泥初凝不发生位移后继续铺砌。
(4) 铺砌平面和立面的交角时，阴角处立面块材应压在平面块材之上；阳角处平面块
材应压住立面块材。铺砌一层以上块材时，阴阳角的立面和平面块材应互相交错，不宜出
现重叠缝。
32.7.5 
质量要求及检验
(1) 块材砌筑应注意的质量问题：
块材砌筑操作中常见缺陷与原因分析见表32-72 。
块材砌筑中常见缺陷与原因分析
表32-72
现象
1 
原因分析
硅质胶泥固化慢，影响施工质量
硅质胶泥固化过快，固化后产生裂缝
合成树脂胶泥膨胀，敲碎胶泥后内部充
满气泡
合成树脂胶泥不固化或固化过慢
1. 水玻璃模数低千2. 5; 
2. 氪硅酸钠贮存或处理不当，分解变质；
3. 水玻璃密度低，填料中水分或其他杂质较多
1. 水玻璃模数超过3,
密度超过
1. 5g/ C而以上时；
2. 固化剂加入过多；
3. 热处理时局部过热
填料中含有碳酸盐，与酸性固化剂作用后生成大量气体产生膨胀
吠喃胶粘剂：
］．树脂中水分超过5%;
2. 用硫酸乙酣固化剂时，硫酸含量低。
环氧胶粘剂：
1. 用乙二胺作固化剂时，乙二胺浓度低于80%;
2. 增塑剂加入屈超过20%

--- PDF页4879 ---
848 
32 
建筑防腐蚀工程
现象
合成树脂胶粘剂硬化过快，或产生焦化
现象
合成树脂胶粘剂贴衬立面砖板材料时，
胶泥流淌
砖板粘结不牢，使用后局部脱落
胶泥渗透
续表
原因分析
1. 配制屈过多，以致配制时产生的热扯不能放出，产生焦化现象；
2. 吹喃胶粘剂用硫酸乙酷固化剂，在空气不流通、温度过高的地
方会发生焦化
］．树脂过黏，填料混入很少，没达到配比要求；
2. 固化剂加入釐不够或失效，胶泥不硬，立面砖板层会产生胶泥
流失；
3. 胶泥配制过稀，立面会产生流失现象
1. 胶泥质量不佳，如树脂聚合不良、杂物多；
2. 衬前砖板表面油污未清除；
3. 砖板表面不干燥，有积水，粘结不良，当合成树脂接触有水的
砖板时，均不粘结；
4. 衬砌时未打底，砖板表面较光滑，则粘结不牢
1. 硅质胶泥本身有一定的渗透性，如果填料中的水分过多，水玻
璃密度过低，则增加固化后的孔隙加速渗透；
2. 合成树脂胶粘剂水分过多，溶剂加入过多，虽然固化，但造成
胶泥中大量孔隙，渗透性大；
3. 填料中水分含量超过指标，以及有微量碳酸盐存在造成孔隙
率大
(2) 块材砌筑的结合层及灰缝应饱满密实，粘结牢固，不得有疏松、裂纹、起鼓和固
化不完全等缺陷。块材和灰缝表面应平整无损，灰缝尺寸应符合各种胶结材料的有关要
求。块材铺砌不宜出现十字通缝，多层块材不得出现重叠缝。灰缝表面应平整、色泽均
匀。灰缝尺寸如设计无规定时，应符合表32-73 的规定。
结合层厚度和灰缝宽度
表32-73
结合层厚度
(mm)
灰缝宽度
(mm)
块材种类
树脂
水玻璃
聚合物
灰缝深度
挤缝
灌缝或嵌缝
(mm) 
胶泥
砂浆
胶泥
砂浆
胶泥
砂浆
耐酸砖、耐酸耐温砖、
2~5 
满缝
4~6 
4~6 
4~6 
防腐蚀碳砖
乙烯基酣树脂块材
4~6 
2~5 
满缝
天然
厚度~30mm
4~8 
4~8 
4~8 
3~6 
8~12 
满灌或满嵌
石材
厚度>30mm
8~15 
8~15 
8~15 
8~15 
8~15 
满灌或满嵌
(3) 块材面层的平整度，相邻块材之间的高差和坡度的检验：
1) 地面的面层应平整，并采用2m 直尺检查，其允许偏差值不应大千表32-74 中的
数值。

--- PDF页4880 ---
32. 7 
块材类防腐蚀工程
349 
块材面层平整度允许偏差值
材质
耐酸砖、耐酸耐温砖和防腐蚀碳砖的面层
机械切割天然石材的面层（厚度冬30mm)
人工加工或机械创光天然石材的面层（厚度>30mm)
允许偏差值
冬4mm
冬4mm
,;:;;;6mm 
2) 块材面层相邻块材之间的高差，不应大千表32-75 中的数值。
表32-74
块材面层相邻块材之间高差允许偏差值
表32-75
AH~t;~ 三三三m)
I 
言:
3) 坡度应符合第32.2.2 小节的规定，作泼水试验时，水应能顺利排出。
(4) 块材原材料，隔离层的质量检验标准，应满足现行国家标准《建筑防腐蚀工程施
工质扯验收标准》GB/T 50224 的要求。
32.7.6 
环保与绿色施工
环保绿色施工是指在保证质量、安全等基本要求的前提下，通过科学管理和技术进
步，最大限度地节约资源与减少对环境负面影响的施工活动。为响应环保绿色施工的要
求，实现“四节一环保”的目标，需采取如下措施：
(1) 建立重要的环境因索清单，并编制具体的环境保护技术措施。
(2) 合理利用新技术、新材料、新工艺，优先采用技术成熟、能源消耗低的工艺设
备。采用高强、高性能的材料，减少传统材料的用最，扩大新材料、新工艺的使用。
(3) 加强施丁现场管理，合理规划施工现场管理区、生活服务区、材料堆放与仓储
区、材料加工作业区，各区域应分开设置。
(4) 对临时用房、围墙、道路等根据施工规模、员工人数、材料设备需用计划和现场
条件进行控制。对于材料的供应、存储、加工、成品半成品堆放使用，进行合理的流水管
理，避免二次搬运。根据工程址的大小，确定采购产品的数鼠，尽量达到零库存。
(5) 在施工过程中，限制高VOE 材料的使用，设置专用材料配制区域，四周设置围
护，并应采取防尘措施。切割作业应选定切割点，并应进行封闭围护。进行基层清理、机
械切割或喷涂作业时，应采取防扬尘措施。
(6) 在施工过程中，应防止产生的各种粉尘、废气、废水、固体废物、振动对环境的
污染和危害，控制措施可参照表32-76 。
环境因素辨识及控制措施
表32-76
序号
主要作业活动
环境因素
主要控制措施
隔离、封闭施工，及时清除喷砂产生的砂尘。施丁设
1 
表面处理
砂尘、噪声、除锈废弃物
备和电动工具应定期保养和维护，减少或降低因摩擦产
生的噪声。废弃物应妥善处理
2 
底涂、衬砖施工
易燃、有害气体
开启排风通风设备。严禁烟火
3 
配料
易燃、有害气体；
通风，固体废物妥善处理
固化废物；切割剩余废砖
注：表中内容仅供参考，现场应根据实际情况辨识。

--- PDF页4881 ---
350 
32 
建筑防腐蚀工程
32.7.7
安全防护
(1) 施工前，应根据操作的具体情况，制订严格有效的安全防护措施及应急预案，并
严格贯彻、督促切实执行。
(2) 施工机具、设备和设施，使用前应检验合格，符合国家现行有关规范和标准。
(3) 操作人员在施工前应进行体格检查。患有气管炎、心脏病、肝炎、高血压者以及
对某些物质有过敏反应者均不得参加施丁。
(4) 配制各种胶粘剂时，操作场所必须有良好的通风设施；当使用易燃和含挥发性溶
剂（丙酮、甲苯、酒精等）的材料时，应注意防火，所用照明设备应有防爆装置。
(5) 施工中应为作业人员配备施工必需的防护用品，如为防止和有害物质接触，操作
人员应戴橡胶手套。所配备的防护用品应符合现行国家标准的相关规定。
(6) 块材处理，研磨、筛分、搅拌粉状填料应在密封箱内进行，操作人员应穿戴防尘
口罩、防护眼镜、手套、工作服等防护用品，工作完毕后应冲洗或淋浴。
(7) 现场动火、受限空间施工和使用压力设备作业等，应办理相关的作业审批手续，
作业区域应设置安全围挡和安全标志，并设专人监护、监控。作业结束后，应检查并消除
安全隐患后再离开现场。
32. 8 
其他类防腐蚀工程
32. 8. 1 
塑料类防腐蚀工程
塑料类防腐蚀工程以聚氯乙烯朔料板、聚乙烯塑料板、聚丙烯塑料板等防腐蚀材料组
成，用千地面面层、槽坑衬里、基础覆面及管道架等防腐蚀工程。
塑料类材料的优点是有良好的耐腐蚀性能和一定的机械强度，加工成型、铺贴方便，
耐腐、绝缘和焊接性能好，原材料来源广，价格低，维护检修简便等。缺点是不耐高温，
抗老化和冲击性较差。
32. 8. 1. 1 
一般规定
(1) 焊条使用前应进行去污去油处理，一般可用温碱水清洗，冲净陈干后备用，焊缝
处用汽油、丙酮等擦拭干净。
(2) 塑料板焊接应注意掌握焊接温度和速度。
(3) 塑料板粘贴前，应在粘贴面进行去污脱脂处理，去污脱脂可用肥皂或一般溶剂如
酒精、丙酮等。
(4) 塑料粘贴完成后应进行养护，养护时间随所用胶粘剂固化期而定，硬化前不得使
用或扰动。
32. 8. 1. 2 
材料质量要求
1. 聚氯乙烯板材
聚氯乙烯板材分硬质和软质两种。板面应平整、光沽、尤裂纹、色泽均匀、薄厚一
致、密实无孔、无皱纹；板内应无气泡和未朔化杂质，不得出现分层现象；板的边缘不得
有深度大千3mm 的缺口。板材的规格、尺寸、厚度应根据现行规范进行选取。

--- PDF页4882 ---
32.8 
其他类防腐蚀工程
351 
硬聚氯乙烯板的质量应符合现行国家标准（（硬质聚氯乙烯板材分类、尺寸和性能第
1 部分：厚度1mm 以上板材》GB/T 22789. 1 的相关规定。
软聚氯乙烯板的质量应符合现行国家标准《工业设备及管道防腐蚀工程技术标准》
GB/T 50726 的相关规定。
2. 聚乙烯板
板面应平整、光洁、无裂纹、色泽均匀、薄厚一致、密实无孔、尤皱纹；板内应尤气
泡和未塑化杂质，不得出现分层现象；板的边缘不得有深度大于3mm 的缺口。聚乙烯板
的质量标准应符合表32-77 的规定。
聚乙烯板的质量指标
表32-77
项目
指标
相对密度
0. 94~0. 96 
拉伸强度（纵、横向）CMPa) 
多21
抗压强度
CMPa)
诊22
膨胀系数
c10-5, K-1) 
12. 6 
使用温度
('C)
—70~120 
整体性
无裂缝
3. 聚丙烯板
板面应平整、光洁、无裂纹、色泽均匀、薄厚一致、密实无孔、尤皱纹；板内应无气
泡和未塑化杂质，不得出现分层现象；板的边缘不得有深度大千3mm 的缺口。聚丙烯板
的质最标准应符合表32-78 的规定。
聚丙烯板的质量指标
表32-78
项目
指标
相对密度
0. 9~0. 91 
拉伸强度（纵、横向）CMPa) 
33 
抗压强度
CMPa)
40 
膨胀系数
00-5, K-1) 
11 
使用温度
C°C)
—30~115 
整体性
无裂缝
4. 焊条
焊条应与焊件材质相同，表面应光洁、平整，并应无结瘤、折痕、裂纹、气泡或杂
质，色泽应均匀一致。
聚氯乙烯、聚乙烯、聚丙烯焊条直径与板厚的关系应符合表32-79 的规定。
焊件厚度
焊条直径
5. 胶粘剂
焊条直径与板厚的关系
(mm)
2~5 
2 或2. 5 
5.5~15 
2. 5 
表32-79
16 以上
2. 5 或3
胶粘剂应与板材配套使用，质量应符合设计要求及有关国家技术标准的规定，并应低

--- PDF页4883 ---
352 
32 
建筑防腐蚀工程
毒环保。
32. 8. 1. 3 
施工准备
1. 施工机具
各种施工用机具、设备准备就绪，机械设备应完好，符合使用要求，各种工具规格齐
全，并有一定的备用数量。
(1) 机械设备
空气压缩机、调压变压器、圆盘锯、手工锯、切割机、喷砂机等。空气压缩机使用前
对机罐和气管进行检查，如有污迹和水迹，应清理后再用，应加设空气过滤器，以保证气
流的清洁。
(2)
主要工具
焊枪、软管、过滤器、
V 形切口刀、切条刀、电热铲刀、塑料刮板、压棍等。
2. 施工环境
(1) 聚氯乙烯塑料粘贴时的施丁环境温度应保持在15~30°C, 空气相对湿度不应超
过70%; 焊接时的环境温度以不低千15°C 为宜。
(2) 软聚氯乙烯、聚乙烯板在使用前24h, 应解除包装应力，平放到施工地点。
32. 8. 1. 4 
施工工艺
1. 划线
将整张板材按所需防腐结构的实际尺寸划线、排料，要求紧凑，使用合理，尽量减少
接缝和边角废料，划线应准确。对千形状复杂的构件应先制作样板，施工前应进行预拼。
2. 锯切、创坡口
划好线的板材，用圆盘锯、带锯或手工锯锯切，注意控制锯切速度和方向。在板与
板，或管与管需焊接处应创成坡口，粘结时坡口多做成同向顺坡，焊接时多做成
"V" 形
坡口，要求坡口平整，角度准确。当板厚大千等于10mm 时，剖口角应为75°~80°; 当板
厚小于10mm 时，应为85° ~90° 。软聚氯乙烯粘贴时，坡口应做成同向顺坡，搭接宽度应
为25~30mm 。
3. 铺贴
一般由中间向四边进行，需粘合的板底先用砂纸或喷砂打成毛面。铺贴时基层应干
净、干燥，基层与板底上各刷涂胶粘剂两遍。一般软板用氯丁酚醒、氯丁橡胶胶粘剂或沥
青橡胶、过氯乙烯胶粘剂；硬板用聚氨酣或过氯乙烯胶粘剂。两遍涂刷方向互相垂直，且
在第一遍不粘手时涂刷第二遍，待第二遍略干时即可粘贴。
4. 整平
软板应用辐子滚压，赶出气泡。然后在板上铺塑料薄膜，用热砂加热压平，保持2~
4h, 粘贴后表面应平整，尤皱纹和隆起，接缝横竖顺直。
5. 塑料板材焊接
(1) 通常采用电热空气焊枪。焊条直径根据被焊板材厚度选用，应按照表32-79 的要
求选用。但焊件厚度在16mm 以上时，第一根根部焊条宜选用直径2~2. 5mm 的，使其
易于挤入坡口根部。用两条以上焊条的焊缝，焊条接头须错开100mm 左右，操作时焊枪
上下、左右移动要均匀，并防止停留时间过长，出现烧焦、碳化现象。
(2) 聚氯乙烯板采用热风焊接施工时，焊条与焊件的夹角应为90°; 焊枪与焊件的夹角

--- PDF页4884 ---
32. 8 
其他类防腐蚀工程
353 
宜为45°; 焊聚氯乙烯板的焊枪温度宜为210~250°C;
焊接速度宜为150~250mm/min;
焊
缝应高出母材表面2~3mrn 。
(3) 软聚氯乙烯板搭接缝焊接时，搭接宽度宜为25~30mrn,
在上下两板搭接内缝处，
每隔200mm 先点焊固定，再采用热风枪本体熔融加压焊接或用软聚氯乙烯焊条热风焊接。
热风焊枪的温度宜为110~180°C; 用热风焊接时，热风的气体流量宜为10~15L/min。两板
搭接的外缝处应用焊条满焊封缝。
(4) 聚乙烯板宜采用热风焊接。焊枪温度宜为200~240°C; 热气流歙宜为10~15L/min;
热气宜为氮气或二氧化碳等惰性气体。焊接时应压紧焊条，待熔区冷却到不透明时，方可
放松。
(5) 聚丙烯板焊接时，焊枪温度宜为210~250°C; 焊条与焊件的夹角宜为60°;
焊接
速度宜为100~120mm/min; 热气流量宜lO~15L/min; 热气应为氮气或二氧化碳等惰性
气体。
6. 软聚氯乙烯板、聚乙烯板用空铺法和压条螺钉固定法施工
池槽衬里防腐蚀可采用软聚氯乙烯板、聚乙烯空铺法和压条螺钉固定法施工，施工时
要求：
(1) 池槽的内表面应平整，无凸瘤、起砂、裂缝、蜂窝、麻面等现象。
(2) 施工时接缝应采用搭接方式，搭接宽度宜为20~25mm。应先铺衬立面后铺衬
底部。
(3) 支撑扁钢或压条下料应准确。棱角应进行打磨，焊接接头应磨平，支撑扁钢与池
槽内壁应撑紧，压条应用螺钉拧紧，固定牢靠。支撑扁钢或压条外应覆盖软板并焊牢。
(4) 用压条螺钉固定时，螺钉应呈三角形布置，行距宜为500mm 。
7. 软聚氯乙烯板的粘贴施工
软聚氯乙烯板的粘贴应符合下列规定：
(1) 软聚氯乙烯板粘贴前应用酒精或丙酮进行脱脂处理，粘贴面应打毛至无反光。
(2) 应用电火花探测器进行测漏检验，板表面不应有孔洞和划痕。
(3) 软聚氯乙烯板的粘贴可采用满涂胶粘剂法或局部涂胶粘剂法。当采用局部涂胶粘
剂法时，应在接头的两侧或基层面周边涂刷胶粘剂，软板中间胶粘剂带的间距宜为
500mm, 其宽度宜为100~2oomm 。
(4) 粘贴时应在软板和基层面上各涂刷胶粘剂两遍，涂刷应纵横交错进行。涂刷应均
匀，不得漏涂。第二遍的涂刷应在第一遍胶粘剂干至不粘手时进行。待第二遍胶粘剂干至
微粘手时，再进行塑料板的粘贴。
(5) 粘贴时，应顺次将粘贴面间的气体排净，并应用棍子进行压合，接缝处必须压合
紧密，不得出现剥离或翘角等缺陷。
(6)
当胶粘剂不能满足耐腐蚀要求时，在接缝处应用焊条封焊。
8. 塑料防腐蚀工程施工质量保障措施
(1) 基层应进行检查，宜办理交接验收手续。水泥砂浆或混凝土基层表面要求清洁、
干燥、无杂物，并具有足够的强度，表面应平整、粗糙，含水率不大于6% 。阴阳角处如
用粘结法时应做成圆角，半径应为30~50mm, 如有油污应用肥皂、丙酮、酒精等擦洗干
净。钢基层表面应平整，无焊疤、毛刺、焊瘤和凹凸不平等现象，表面锈蚀应除净。

--- PDF页4885 ---
354 
32 
建筑防腐蚀工程
(2) 施工中如发现焊接不牢、未焊透，焊接处出现可见断续小裂缝，用焊枪吹烤，焊
缝会自然裂开，或塑料板之间的坡口空隙未被焊条均匀填平，有的凹陷，有的凸起，宽窄
不一致等缺陷时，应用焊枪边吹边用铲刀去掉疵病部位，借助热空气将修补处加工成坡
口，再按尺寸裁剪新塑料板进行补焊。在重要防腐部位，可采用覆板补救方法，即按有缺
陷部位的尺寸裁剪新塑料板条，然后用胶粘剂粘盖，四周再用焊条焊牢。
(3)
当胶粘剂达不到剥离强度指标或有自动脱胶现象，不能满足耐腐蚀要求时，应在
接缝处用焊条封焊加强。
9. 成品保护
(1)
防腐蚀面层施工完成后，应防止利器划破、戳穿、打凿。
(2) 在面层上进行设备管线安装、焊接作业时，应加以保护，防止碰撞和明火灼烧。
(3) 塑料面层应避免与甲苯、乙酰、脂肪酸接触。
32. 8. 1. 5 
质量要求及检验
(1) 聚氯乙烯塑料面层应平整、光洁、色泽一致，与基层结合牢固，无脱层、鼓泡、
隆起、翘边、裂缝、皱纹等现象，接缝横竖顺直。塑料板面层的表面平整度的允许空隙每
两米不应大于2mm, 相邻板块的拼缝高差不应大于0.5mm 。
(2) 检查满涂胶粘剂的粘结情况，
3mm 厚板材脱胶处不应大于20cm气
