Repository: 881000/skills

# Agent技能｜可靠、可控、可复用的AI能力库

> 作者：hxw ｜ 工作室：https://18.cx

## 技能介绍

**技能库**是 [Agent-Skills](https://github.com/881000/skills) 通用技能包中的一员，是一个面向 AI Agent 设计的**轻量化、标准化、跨平台**的技能包管理器。它将零散的技能安装、版本检测、分类管理封装为标准化技能单元，解决 Agent 能力安装繁琐、版本不可控、跨平台复用成本高等问题。

本技能不绑定任何特定 AI 平台，安装目录支持 `--install-dir` 参数和 `SKILL_INSTALL_DIR` 环境变量两种方式指定，另支持自动探测与默认目录，可在任意支持脚本执行的 AI 环境中使用。

## 功能特性

- **两级分类管理**：按一级分类 → 二级分类组织技能，支持按分类批量安装。
- **按名称安装**：回复技能名称即可安装单个技能，已存在时输出提示后覆盖（可用 `--force` 静默覆盖）。
- **实时版本检测**：`list --check-updates` 和 `info` 命令从对应 GitHub 仓库的 SKILL.md 实时读取最新版本号，自动对比本地版本，提示更新；分支自动回退（配置分支 → main → master），任一 HTTP 错误均触发回退。
- **通用安装目录**：支持 `--install-dir` 参数、`SKILL_INSTALL_DIR` 环境变量指定安装目录，另支持自动探测与默认目录，不绑定平台路径。

File: building-construction-handbook/references/18 现浇混凝土工程.txt (part 3 of 4)
公称粒级
(mm)
方孔筛孔径
(mm)
(2) 泵送施工方案主要内容包括：编制依据、工程概况、施工技术条件分析、混疑土
制备方案、混凝土运输及输送方案、混凝土浇筑方案、施工技术措施、施工安全措施、环
境保护技术措施等。
18.14.4.3 
混凝土制备
(1) 高强泵送混疑土的配制应根据设计要求、原材料特性、施工技术要求、搅拌工艺
等因素进行，拟定的混凝土配制方案应通过试验进行验证。

--- PDF页3047 ---
水胶比控制
胶凝材料总量控制
骨料紧密堆积控制
聚狻酸外加剂降粘技术
输送参数观察
输送异常处理
18. 14 
超高泵送混凝土施工技术
521 
施工方案编制
混凝土配合比设计
泵车选型与泵管布置
混凝土输送前检查与准备
混凝上输送
混凝土输送管道清洗
图18-5
工艺流程图
流动性
泵送性
(2) 基准配合比应进行验证性试验，预拌混凝土质量应符合《混凝土泵送施工技术规
程》JGJ/T 10—2011 的相关规定。为检验混凝土材料性能指标的重复性，必要时可进行
施工现场验证试验。
(3) 混凝土的骨料级配、水胶比、砂率、最小胶凝材料用量等技术指标应符合现行技
术规范中有关泵送混凝土的规定。
(4) 针对高强混凝上黏度高的特点，采取量化的降粘技术，降低混凝土拌合物的塑性
黏度。
(5) 不同泵送高度的混凝土，其入泵扩展度和倒锥时间等指标应符合现行技术规范中
有关泵送混凝土的规定。
(6) 超高泵送混凝土搅拌时间应符合现行技术规范中有关泵送混凝土的规定。当混凝
土强度值处千60,...._,,120MPa 区间时，搅拌时间应保持在
60,...._,, 120s 范闱内。
(7) 混凝土入泵前应根据现场情况增加扩展度和倒锥时间的检测频率，并做好相应记
录，保证入泵混凝土的技术指标满足要求。
(8) 混凝土制备应符合现行国家标准《混凝土质最控制标准》GB 50164 的规定。
18. 14. 4. 4 
混凝土输送装备布置
(1) 混疑土输送泵安装场地应平整坚实、道路畅通，并临近排水设施。
(2) 同一输送管道系统应采用相同管径的输送管，除终端出口外，不得配置软管。当
采用新、旧管段混配时，应将新管段布置在泵送压力较大处。
(3) 输送管的管段之间的连接要求牢固可靠、装拆方便，并应有足够的强度和密封
性，不得漏浆。混凝土泵送前应进行管道检查，特别注意弯管、接头等部位的情况，防止
出现爆管、堵管等情况。
(4) 超高泵送混凝土输送管道应设置一定长度的水平管，水平管的长度应符合《混凝
土泵送施工技术规程》JGJ/T 10—2011 的规定，一般不宜小于垂直管长度的1/4,
也不
宜小千15m 。管线布置时尽量横平竖直。
(5) 超高泵送混凝士输送管道可采取在中间楼层加设弯管与水平管，以加强高段垂直
管道内混凝土产生的逆流压力的平衡能力。
(6) 混凝土输送管采用刚性连接方式进行固定，每段输送管都应有两个固定点，在弯

--- PDF页3048 ---
522 
18 
现浇混凝土工程
管及特殊部位加强固定连接装置，泵送时不得有大的振动和松脱。水平管底部采用混凝土
墩支撑固定，垂直管采用U 形卡与剪力墙固定。
(7) 超高结构存在分层施工的情况，为避免输送管道的大面积装拆和调整，安装垂直
管时，在结构层的垂直管上设置管节可装拆装置，以满足该层结构分次浇筑施工的需要。
(8) 在输送泵的出口端和二层楼面安装截止阀，阻止垂直管道内混凝土回流，便于设
备保养、维修与水洗。
(9) 根据配管设计考虑布料问题，必要时要加设布料设备，使其覆盖整个结构平面，
能均匀、快速地进行布料。
(10) 应沿输送立管布设检修操作平台及防护措施。
(11) 输送泵操作区域应设置安全防护棚。
18.14.4.S 
混凝土输送前检查与准备
(1) 输送泵与输送管连通后，应对其进行全面检查，检查输送泵就位是否牢固、保持
水平以及布管是否正确，无异常后方可进行正式泵送。
(2) 启动发动机后观察发动机机油压力、电压、转速等是否正常；检查发动机的柴
滤、机滤是否有漏油现象；检查各润滑点润滑脂供应是否正常；检查液压油箱油位，不足
时应加到位，注意加油时不得有水及其他液体或脏物混入。
(3) 输送设备启动后，先空载试运转输送泵，检查液压系统中主泵压力、搅拌压力、
换向压力是否正常；正泵、反泵时各部件动作是否正常；搅拌装置正反转是否正常；检查
所有液压部件和液压油管是否有漏油现象；检查各工作机构是否有异响。
(4) 做好发动机的例行保养工作，检查发动机的机油油位、冷却液液面是否到位，其
他零部件是否正常。
(5) 冬季使用输送泵时，应选用合适的发动机防冻液及低标号柴油，空载运转输送泵
一段时间，直到液压油的温度升至20°C 以上，方能开始投料泵送。
(6) 检查泵管管路中的截止阀油路及插板的离、合动作是否正常。
(7) 先泵送适最清水以湿润输送泵的料斗、活塞、输送管内壁等直接与混凝土接触部
位。经泵送清水检查，确认好输送管道中尤异物后，再泵送润管剂润滑输送泵和输送管
内壁。
(8) 混凝土泵送施工前应检查混凝土送料单、核对配合比、检查扩展度，必要时还应
现场测定混凝土扩展度，确认无误后方可进行泵送施工。
(9) 在混凝土泵送施工现场，应配备一定数扯的通信联络设备，并应设专门的指挥和
组织施工的调度人员。
(10)
当多台混凝土输送泵同时泵送时，应分工明确、互相配合、统一指挥。
18.14.4.6 
混凝土输送
(1) 正常泵送时，应不间断地连续进行，遇到运转不正常、供料不及时的情况，可放
慢泵送速度，但慢速泵送的时间不能超过混凝土施工允许的间隔时间，不得已需停泵时，
料斗中应保留足够的混凝土。
(2) 混凝上泵送期间，要注意观察泵送压力变化情况，发现异常要及时处理；混凝土
泵送期间，要定时检查活塞的冲程，不允许超过允许的最大冲程；应注意料斗的混凝土
最，保持混凝土面不低于上口20cm; 水箱中应经常保持充满水的状态，以备急需之用。

--- PDF页3049 ---
18. 14 
超高泵送混凝土施工技术
523 
(3) 泵送过程中混凝土料应保证在搅拌轴线以上，严禁吸空或无料泵送；料斗网格上
不得堆满混凝土，要控制供料流址，及时清除大规格的骨料和异物。
(4) 泵送过程中应经常注意液压油油温，当油温升到55°C 时，风冷却器自动启动加
强油温冷却，若油温继续升高，并超过65°C, 说明设备冷却系统有故障，应立即停机
检修。
(5) 泵送过程中，若泵送压力突然升高，或输送管路有震动现象，则立即打开反泵按
钮，让输送泵自动反泵2~3 个行程，然后正泵运行；也可用木锤敲打锥形管、弯管等易
堵塞部位，若连续操作几次，泵送压力还是过高，则可能堵管，应暂停泵送并立即进行
处理。
(6) 泵送中断后再次泵送，要先进行反泵，使输送管中的混凝土流动后再进行正常的
泵送工作；作业暂停时应插好管路中截止阀插板，以防止垂直管路中的混凝土倒流。
(7) 混凝土输送过程中，须按规定对输送泵各运行部位实施润滑注油；要经常观察发
动机机油压力、电压、转速等是否正常；观察液压系统中主泵压力、搅拌压力、换向压力
是否正常；检查所有液压部件和液压油管是否有漏油现象；各工作机构是否有异响；小水
箱内的水质是否浑浊。
(8)
当进入料斗内的混凝土有分离现象时，要暂停泵送，待搅拌均匀后再泵送；若骨
料分离严重，料斗内灰浆明显不足时，应停止泵送，迅速将料斗内的混凝土放空，然后倒
入满足泵送要求的混凝土。
(9) 混凝土泵送过程中，如需加接输送管，应预先对新接管道内壁进行湿润。
(10) 若较长时间暂停泵送，须每4~5min 开泵一次，反泵1~2 个行程，再正泵1~
2 个行程，以防止管中混凝土的凝结，若停机超过30~40min (视气温、扩展度而定）宜
将混凝上从输送泵和输送管中清除，对于扩展度小的混凝土更要严加注意。
(11) 任何情况下，严禁在料斗内加水搅拌混凝土进行泵送。
(12) 夏季或高温施工时，可采用湿草帘等加以覆盖，保持混凝土流动性；气温低时，
也应覆盖保暖，防止长距离泵送时受冻。
(13) 在混凝土输送过程中及输送结束后，要及时记录各项技术数据。
(14) 泵送结束前要预估输送管路中混凝土残余筐，防止材料浪费。
18.14.4.7 
混凝土输送管道清洗
(1) 混凝土泵送完成后，泵送一定量的砂浆，再泵送清水，将管道中的混凝土全部输
送至混凝土浇筑布料点。
(2) 输送管切换至水洗装置，利用管道内砂浆自重回流至废料承接架下的接料搅拌
车内。
(3) 混凝土泵送结束后需要单独清洗混凝土输送泵（图18-6) 。
18.14.4.8 
混凝土输送应急措施
(1) 混凝土扩展度达不到泵送要求时，需立即调换混凝土。
(2) 输送泵发生故障时，立即采取措施，暂停时间不得超过混凝土技术指标要求，否
则应及时放出泵管内混凝土。
(3)
当混凝土泵送过程中出现压力升高、压力不稳、油温升高、管道振动等现象而泵
送困难时，不得强行泵送，应立即查明原因并及时排除故障。

--- PDF页3050 ---
524 
18 
现浇混凝土工程
008 
图18-6
输送管清洗废料回收示意图
(4)
当输送管堵塞时，应及时拆除管道、排除堵塞物，拆除的管道重新安装后应重新
湿润。
18. 15 
大体积混凝土施工
18.15.1
概述
大体积混凝土是指混凝土结构物实体最小尺寸不小于lm 的大体最混凝土，或预计会
因混凝土中胶凝材料水化引起的温度变化和收缩而导致有害裂缝产生的混凝土。大体积混
凝土施工时必须采取相应的技术措施妥善处理水化热引起的混凝土内外温度差值，合理解
决温度应力并控制裂缝。
大体积混凝土结构的施工特点：一是整体性要求较高，往往不允许留设施工缝，一般
都要求连续浇筑；二是结构的体量较大，浇筑后的混凝土产生的水化热械大，并聚积在内
部不易散发，从而形成内外较大的温差，引起较大的温差应力。因此，大体积混凝土的施
工时，为保证结构的整体性，应合理确定混凝土浇筑方案；为保证施工质最应采取有效的
技术措施降低混凝土内外温差。
18.15.2 
大体积混凝土基本施工技术要求
大体积混凝土施工应编制施工组织设计或施工技术方案，并应有环境保护和安全施工
的技术措施。
大体积混凝土施工应符合下列要求：
(1) 大体积混凝土的设计强度等级宜为C25~C50, 并可采用混凝土60d 或90d 的强
度作为混凝土配合比设计、混凝土强度评定及工程验收的依据；
(2) 大体积混凝土的结构配筋除应满足结构承载力和构造要求外，还应结合大体积混
凝土的施工方法配置控制温度和收缩的构造钢筋；
(3) 大体积混凝土置于岩石类地基上时，宜在混凝土垫层上设置滑动层；
(4) 设计中应采取减少大体积混疑土外部约束的技术措施；
(5) 设计中应根据工程情况提出温度场和应变的相关测试要求。
大体积混凝土施工前，应对混凝土浇筑体的温度、温度应力及收缩应力进行试算，并

--- PDF页3051 ---
18. 15 
大体积混凝土施工
525 
确定混凝土浇筑体的温升峰值、里表温差及降温速率的控制指标，制定相应的温控技术
措施。
大体积混凝上施工温控指标应符合下列规定：
(1) 混凝土浇筑体在入模温度基础上的温升值不宜大于50°C;
(2) 混凝土浇筑体里表温差（不含混凝土收缩当量温度）不宜大于25°C;
(3) 混凝土浇筑体降温速率不宜大于2. 0°C/d; 
(4) 拆除保温覆盖时混凝土浇筑体表面与大气温差不应大千20°C 。
大体积混凝土施工前，应做好施工准备，并应与当地气象台、站联系，掌握近期气象
情况。在冬期施工时，尚应符合有关混凝土冬期施工的规定。
大体积混凝土施工应采取节能、节材、节水、节地和环境保护措施。
18.15.3 
大体积混凝土施工组织
(1) 大体积混凝土施工组织设计，应包括下列主要内容：
1) 大体积混凝土浇筑体温度应力和收缩应力计算结果；
2) 施工阶段主要抗裂构造措施和温控指标的确定；
3) 原材料优选、配合比设计、制备与运输计划；
4) 主要施工设备和现场总平面布置；
5) 温控监测设备和测试布置图；
6) 浇筑顺序和施工进度计划；
7) 保温和保湿养护方法；
8) 应急预案和应急保障措施；
9) 特殊部位和特殊气候条件下的施工措施。
(2) 大体积混凝土施工宜采用整体分层或推移式连续浇筑施工。
(3) 超长大体积混凝土施工，结构有害裂缝控制应符合下列规定：
1) 当采用跳仓法时，跳仓的最大分块单向尺寸不宜大千40m, 跳仓间隔施工的时间
不宜小于7d, 跳仓接缝处应按施工缝的要求设置和处理；
2) 当采用变形缝或后浇带时，变形缝或后浇带设置和施工应符合国家现行有关标准
的规定。
(4) 混凝土入模温度宜控制在5~30°C 。
18.15.4 
大体积混凝土裂缝控制
18.15.4.1 
结构构造设计
很多大体积混凝土不设施工缝
(1) 尽可能选用强度等级低的混凝土，充分利用后期强度。在混凝土的早龄期，荷载
远未达到设计荷载值，可以利用混凝土的60d 或90d 后期强度，这样可以减少混凝土中的
水泥用最，以降低混凝土浇筑块体的温度升高。采用降低水泥用量的方法来降低混凝土的
绝对温升值，可以使混凝土浇筑后的内外温差和降温速度控制的难度降低，也可降低保温
养护的费用。用于大体积混凝土的强度等级不宜超过C50 。
(2) 进行结构的温度应力分析和设计。在设计阶段考虑温度应力和设计荷载共同作

--- PDF页3052 ---
526 
18 
现浇混凝土工程
用，对结构的温度场进行仿真分析，确定最高温度以及温差最大的位置，对温度应力和收
缩力进行验算，为施工阶段进行有目的的控制提供理论依据，同时为合理进行分块分层浇
筑混凝土提供指导。
(3) 选择合理的结构形式和分缝分块。结构形式对温度应力以及裂缝的产生具有重要
影响。在大体积混凝土的设计阶段应充分重视这种影响。特别是在寒冷地区，应尽量少用
薄壁结构，因为薄壁结构对温度变化很敏感。浇筑块尺寸对温度应力也有重要影响，浇筑
块越大，温度应力也越大，越容易产生裂缝。合理的分缝分块对防止裂缝有重要的意义。
同时，在结构形式上应尽量避免和减缓应力集中。
(4) 设置构造钢筋。大体积混凝土基础除应满足承载力和构造要求外，还应增配承受
因水泥水化热引起的温度应力控制裂缝开展的钢筋，以构造钢筋来控制裂缝，配筋尽可能
采用小直径、小间距。《混凝土结构设计标准》GB/T 50010 中规定当筏板厚度超过2m
时，宜沿板厚方向间距不超过lm 设置与板面平行的构造钢筋网片，直径不小于12mm,
间距不宜大于300mm 。
(5) 设置滑动层，改变约束条件。当基础设置千岩石地基上或混凝土板上时，宜在混凝土
垫层上设置滑动层，滑动层构造可采用一毡二油，在夏季施工时也可采用一毡一油。也可涂抹
两道海藻酸钠隔离剂，以减小地基水平阻力系数ex, 一般可减小至
(0. l~O. 3)Xl0-2N/mm三
当为软士地基时可以优先考虑采用砂垫层处理，因为砂垫层可以减小地基对混凝土基础的约束
作用。
18.15.4.2 
施工技术措施
(1) 合理选择原材料、优化混凝土配合比。按照混凝土设计强度要求合理选择原材
料、优化混凝上配合比使混凝土的绝热温升较小、抗拉强度较大、极限拉伸变形能力较
大、线膨胀系数较小。具休是：
1) 采用低水化热、高强度水泥，以降低水泥水化热，提高混凝土的抗裂能力。所用
的水泥应进行水化热测定，水泥水化热测定按现行国家标准《水泥水化热测定方法》
GB/T 12959测定，要求配制混凝土所用水泥7d 的水化热不大于25kJ/kg 。
2) 采用导热性好、线膨胀系数小、级配合理的骨料，减少混凝土温度应力。根据结
构最小断面尺寸和泵送管道内径。选择合理的最大粒径，尽可能选用较大的粒径。
3) 优化混凝土的配合比，以便在保证混凝土强度及流动度条件下，尽量节省水泥、
降低混凝土绝热温升。按照基千绝热温升控制的绿色高性能混凝土配合比优化设计四功能
准则对配合比进行优化。
4) 掺用混合材料以减少用水量、节约水泥，降低混凝土的绝热温升，提高混凝土的
抗裂能力。
5) 掺用外加剂减缓水化热的发生速率。
(2) 用分层连续浇筑或推移式连续浇筑混凝土。为了有效降低大体积混凝土的内外温
差，在大体积混凝土施工过程中常采用分块浇筑。分块浇筑又可分为分层浇筑法和分段跳
仓浇筑法两种。分层浇筑法目前有全面分层法、分段分层法、斜面分层法3 种浇筑方案。
混疑土的摊铺厚度应根据所用振捣器的作用深度及混凝土的和易性确定，当采用泵送
混凝土时，混凝土的摊铺厚度不大于600mm;
当采用非泵送混凝土时，混凝土的摊铺厚
度不大千400mm 。

--- PDF页3053 ---
18. 15 
大体积混凝土施工
527 
分层连续浇筑或推移式连续浇筑，其层间的间隔时间应尽量缩短，必须在前层混凝土
初凝之前，将其次层混凝土浇筑完毕。层间最长的时间间隔不大于混凝土的初凝时间。当
层间间隔时间超过混疑土的初凝时间，层面应按施工缝处理：
1) 消除浇筑表面的浮浆、
软弱混凝土层及松动的石子，并均匀露出粗骨料；
2) 在上层混凝士浇筑前，应用压力水
冲洗混凝土表面的污物，充分湿润，但不得有水；
3) 对非泵送及低流动度混凝土，在浇
筑上层混凝土时，应采取接浆措施。
(3) 降低混凝土地的浇筑温度。混凝土的拌制、运输必须满足连续浇筑施工以及尽晕
降低混疑土出罐温度等方面的要求，并应符合下列规定：
1)
当炎热季节浇筑大体积混凝土时，混凝土搅拌场站宜对砂、石骨料采取遮阳、降
温措施；
2)
当采用泵送混凝土施工时，混凝土的运输宜采用混凝土搅拌运输车，混凝土搅拌
运输车的数最应满足混凝土连续浇筑的要求；
3) 必要时采取预冷骨料（水冷法、气冷法等）和加冰搅拌等；
4) 浇筑时间最好安排在低温季节或夜间，若在高温季节施工，则应采取减小混凝土温度
回升的措施，譬如尽址缩短混凝土的运输时间、加快混凝土的入仓覆盖速度、缩短混凝土的暴
晒时间、混凝土运输工具采取隔热遮阳措施等。泵送混凝土的输送管道，应全程覆盖并洒以冷
水，以减少混凝土在泵送过程中吸收太阳的辐射热，最大限度地降低混凝土的入模温度。
(4) 采用二次振捣技术，改善混凝土强度，提高抗裂性。当混凝土浇筑后即将凝固
时，在适当的时间内再振捣，可以增加混凝土的密实度，减少内部微裂缝。但必须掌握好
二次振捣的时间间隔
(2h 为宜），否则会破坏混凝土内部结构，起到相反的结果。
(5) 埋设冷却水管，降低混凝土内部温度。对施工要求比较高的工程，可以在混凝上
内埋设水管，通低温水循环，排出混凝土内部大歌热量，以降低混凝上温度。
(6) 加强施工管理。
1) 提高混凝土的质罹，以保证混凝土强度的均匀性；
2)
薄层、
短间歇、均匀上升，以避免相邻浇筑块之间过大的高差及侧面的长期暴露；
3) 加强混凝
土养护养生。
18.15.4.3 
养护措施
(1) 大体积混凝土应采取保温保湿养护。在每次混疑士浇筑完毕后，除应按普通混凝
士进行常规养护外，保温养护应符合下列规定：
1) 应专人负责保温养护工作，并应进行测试记录；
2) 保湿养护持续时间不宜少于14d, 应经常检查朔料薄膜或养护剂涂层的完整情况，
并应保持混凝土表面湿润；
3) 保温覆盖层拆除应分层逐步进行，当混凝土表面温度与环境最大温差小千20°C
时，可全部拆除。
(2) 混凝土浇筑完毕后，在初凝前宜立即进行覆盖或喷雾养护工作。
(3) 混凝土保温材料可采用塑料薄膜、土主布、麻袋、阻燃保温被等，必要时，可搭
设挡风保温棚或遮阳降温棚。在保温养护中，应现场监测混凝土浇筑体的里表温差和降温
速率，当实测结果不满足温控指标要求时，应及时调整保温养护措施。
(4) 高层建筑转换层的大体积混凝土施工，应加强养护，侧模和底模的保温构造应在
支模设计时综合确定。

--- PDF页3054 ---
528 
18 
现浇混凝土工程
(5) 保温养护。混凝土浇筑完毕后，应及时按温控技术措施的要求进行保温养护，并
应符合下列规定：
1) 保温养护措施，应使混凝土浇筑块体的里外温差及降温速度满足温控指标的要求；
2) 保温养护的持续时间应根据温度应力（包括混凝土收缩产生的应力）加以控制、
确定，但不得少于15d, 保温覆盖层的拆除应分层逐步进行；
3) 在保温养护过程中，应保持混凝土表面的湿润。
(6) 大体积混凝土拆模后，地下结构应及时回填土；地上结构不宜长期暴露在自然环
境中。
18.15.5 
超长大体积混凝土结构跳仓法施工
跳仓法施工是指将大体积混凝土块体分为若干以不开裂的计算长度作为分仓尺寸的小
块体间隔施工，经过短期的应力释放，再将若干小块体连成整体，依靠混凝土抗拉强度抵
抗下段温度收缩应力的技术方法。
18.15.5.1 
一般规定
(1) 应按《超长大体积混凝上结构跳仓法技术规程》T/CECS 640 
2019 对混凝土结
构施工图中后浇带的留置进行优化，与设计单位协调，进而确定跳仓法施工的分仓位置。
(2) 基础筏板采用跳仓法施工时，应符合下列规定：
1) 仓块划分以有利于应力释放和易千流水作业为原则，根据基础筏板面积大小沿纵
向和横向分仓，仓格间距不宜大千40m, 跳仓平面采用间隔式跳仓（图l8-7a) 或棋盘式
跳仓（图18-7b) 方式布置。底板、楼板（顶板）及墙体的施工缝位置可以错开。
2) 所分各仓跳仓浇筑混凝上，间隔7d 后，再填仓浇筑混凝土。
~ 
冬40 t 
~40 
I 
冬40
\ 
,S:40 
l 
,S:40 
I 
::'S40 
l 
1 
1 
] 
1 
1 
• • 
/ 口勹
|~1 
(a) 
,:;40 
I 
~40 
( 
:(40 
,,:;40 
L 
l 
1 
1 
(b) 
图
18-7
跳仓平面布置方式
(a)
间隔式跳仓；
(b) 棋盘式跳仓
1 施工缝

--- PDF页3055 ---
18. 15 
大体积混凝土施工
529 
3) 仓格间距大千40m 的筏板，应通过温度收缩应力计算后确定分仓尺寸，具体计算
应按《超长大体积混凝土结构跳仓法技术规程》T/CECS 640—2019 附录A 及《大体积混
凝土施工标准》GB 50496—2018 附录B 进行。
(3) 地下结构楼板采用跳仓法施工时，应符合下列规定：
1) 平面的纵向和横向仓格应小千40m;
2) 地下结构需回填的各部位应及时回填，地下结构外墙高出室外地面部分也应及时
完成保温隔热做法。
(4) 地下结构墙体采用跳仓法施工时，应符合下列规定：
1) 地下结构墙体仓格间隔直线长度应小千40m;
2) 跳仓施工缝可设置在任何位置。
(5) 超长大体积混凝土结构跳仓法施工方案应包括下列内容：
1)
编制依据。
2) 工程概况。
3) 跳仓法施工安排应包括：心不同结构部位的分仓图；＠施工顺序及进度安排；
＠混凝土配合比及原材料的要求；＠制备与运输计划；＠温度及收缩应力计算结论。
4) 施工准备应包括：
CD主要施工设备和现场总平面布置；＠测温人员、设备准备及
测温点布置；＠保温材料准备；＠现场场地及道路准备。
5) 施工方法应包括：
CD分仓模板；＠混凝土浇筑；＠保温保湿养护方法。
6) 质最、安全及应急措施：心主要抗裂构造措施；＠特殊部位和特殊气候条件下的
施工措施；＠应急预案和应急保障措施。
7)
附件：包括计算书、图等。
(6) 超长结构采用跳仓法施工时，施工缝应按下列规定处理：承压水位以下的底板与
底板、底板与外墙、外墙与外墙以及有回填土的地下结构顶板施工缝应采取钢板止水带
（图l8-8a 、
b) 、底板施工缝处采用钰或钰双向方格
(80mmX80mm) 骨架，用20 目钢
尸
. . I 
:_·:#•- .. ·.• .• 
匕．
。
仓
片
o
s
待7d后浇筑
7d 
3 
(a) 
(b) 
图18-8
施工缝示意图
(a) 底板与外墙施工缝；
Cb) 基础底板施工缝
l 
止水钢板；
2—己浇筑混凝土；
3一伈或伈钢筋骨架，先浇侧绑扎20 目钢丝网

--- PDF页3056 ---
530 
18 
现浇混凝土工程
丝网封堵混凝土（图18-Sb) 。设止水钢板时骨架及钢板网上、下断开，保持止水钢板的连
续贯通。
18. 15. 5. 2 
施工技术准备
(1) 超长大体积混凝土结构跳仓法施工前，应进行图纸会审，提出施工阶段的综合抗
裂措施，制定关键部位的施工作业指导书，对预拌混凝土厂家提出技术要求，并进行专项
技术交底。
(2) 超长大体积混凝土结构跳仓施工，应在混凝土的模板和支架、钢筋工程、预埋管
件等工作完成并验收合格后方可进行混凝土施工。
(3) 施工现场设施应按施工总平面布置图的要求按时完成并标明地泵或布料车位置，
场区内道路应坚实平坦通畅，并制定场外交通临时疏导方案。
(4) 施工现场的供水、供电应满足混凝土连续施工的需要，当有断电可能时，应有双
路供电或自备电源等措施。
(5) 跳仓施工混凝土的供应能力应满足连续浇筑的需要，制定防止出现“冷缝＂的
措施。
(6) 用千超长大体积混凝土结构跳仓施工的设备，在浇筑混凝土前应进行全面的检修
和试运转，其性能和数扯应满足大体积混凝士连续浇筑的需要。
(7) 混凝土的测温监控设备宜按本规程的有关规定配置和布设，标定调试应正常，保
温用材料应齐备，并应派专人负责测温作业管理。
(8) 超长大体积混凝土结构跳仓施工前，应对工人进行专业培训，并应逐级进行技术
交底，同时应建立严格的岗位责任制和交接班制度。
18.15.5.3 
钢筋工程
(1) 在每区块混凝土浇筑过程中，应采取防止受力钢筋、定位筋、预埋件等移位和变
形的措施。
(2) 每区块水平结构预埋管线的密集部位，宜在预埋管线的上层面布置8~12mm 钢
筋间隔200~300mm, 或宽度600~800mm 的钢筋网片带作为抗裂构造措施。
(3)
区块相邻垂直于施主缝方向的钢筋连接宜采用搭接方式。
(4)
当区块基础底板厚度大于500mm 时，应根据承担的荷载对上排钢筋的支撑架进
行验算，进而确定支架横梁和支架立柱的截面选型。
(5) 地下结构墙体水平钢筋应放在竖筋的外侧位置，当设计对水平钢筋放置有其他要
求时除外。
18.15.5.4 模板工程
(1) 模板及支架应根据施工过程中的各种工况进行设计，构件强度和刚度应满足可靠
度要求，支架系统在安装、使用和拆除过程中，应采取防倒塌、防倾覆的措施，保证整体
的稳定性。
(2) 模板及支架的变形验算应满足式
(18-30)
的要求：
知~af.l!ITI
(18-30) 
式中" 
按永久荷载标准值计算的构件变形值；
af. lim 
构件变形限值。按照结构部位和构件种类对构件变形限值分别规定如下：
结构表面外露的模板，其挠度限值宜取模板构件计算跨度的1/400; 结构

--- PDF页3057 ---
18. 15 
大体积混凝土施工
531 
表面隐蔽的模板，其挠度限值宜取模板构件计算跨度的1/250;
支架轴向
压缩变形限值或侧向挠度限值，宜取计算高度或计算跨度的1/1000 。
(3) 跳仓法施工模板工程应符合下列规定：
1) 地下结构多层间连续支模的底层支架拆除时间，应根据连续支模的楼层间荷载分
配和混凝土强度的增长情况确定；
2) 采用跳仓法施工不得将预埋件及电开关盒固定在模板上；
3) 安装模板前与混凝土接触面应清理干净、涂刷隔离剂，减小混凝土与模板间的吸
附力；
4) 施工期间，宜在墙体混凝土强度达到一定强度时，先松动对拉螺栓，减少模板对
混凝土墙的吸附或粘结；
5) 竖向结构模板与水平结构模板应分别支设。
(4) 超长大体积混凝土结构跳仓法施工拆模时间，除应满足现行国家标准《混凝土结
构工程施工规范》GB 50666 外，还应满足混凝土浇筑体表面以下50mm 处与大气温差不
大于20°C'
当模板作为保温养护措施的一部分时，根据本规程的温控规定确定拆模时间
的要求。
18. 15. 5. 5 
混凝土浇筑
(1) 基础底板、墙体、楼板混凝上的浇筑顺序应分仓进行，相邻仓的浇筑间隔时间不
应少千7d 。
(2) 超长大体积混凝土结构跳仓施工的浇筑工艺应符合下列规定：
1) 大型基础底板高度H 大千或等千lm 时，
应采用分层
(500mm 为一层）浇筑、分层振捣，
一个斜面、连续浇筑、一次到顶的办法，坡度为
1=6~1=7 。
2) 混凝土的浇筑法为分层布料、分层振捣、
斜坡推进法施工。
3) 在浇筑基础底板时，应防止在振捣中产
生泌水。
4) 按照分段（块）分层放坡法（图
18-9)
或大斜坡推进法（图18-10), 姆步错开不宜小千
2 ~~ 
图18-9
大体积混凝土分段（块）分层放坡法
1—混凝土边界；
2—混凝土浇筑方向
3m, 振捣时布设三道振捣点，分别设在混凝土的坡脚、坡道中间和表面。振捣必须充分，
每个点振捣时间控制在10~20s 并及时排除泌水。
5) 基础底板及楼板混凝土表面在初凝后终凝前进行多次抹压。
(3) 浇筑过程中，应采取措施防止受力钢筋、定位筋、预埋件等移位和变形。
f二二三三三
} 
3000 
f 
图18-10
大体积混凝上大斜坡推进法

--- PDF页3058 ---
532 
18 
现浇混凝土工程
(4) 浇筑面应及时进行多次抹压处理，楼板表面严禁禅水扫毛。
18.15.5.6 
混凝土养护
(1) 跳仓施工的超长大体积混凝土结构，在混凝土底板浇筑完毕，初凝喷雾养护后，
应立即用塑料薄膜（布）覆盖；地下结构外墙的混凝土养护，宜采用墙顶铺长管随时浇水
或喷雾等措施。
(2) 混凝土浇筑完毕后，除应按普通混凝土进行常规养护外，尚应按温控技术措施的
要求进行养护，并应符合下列规定：
1) 应专人负责养护工作，并应按本规程的有关规定操作，同时应做好测试记录；
2) 带模养护的持续时间不得少于3d, 养护的持续时间不得少千14d;
3) 保温覆盖层的去除应分层逐步进行，当混凝土的表面温度与环境最大温差小千
20°C 时，方可全部去除。
(3) 在养护过程中，应对混凝土浇筑体的里表温差和降温速率进行现场监测，当实测
结果不满足温控指标的要求时，应调整养护措施。
18.15.5.7 特殊气候条件下大体积混凝土跳仓法施工
(1) 超长大体积混凝土结构跳仓施工遇炎热、冬季、大风或者雨雪天气时，必须采用
保证混凝土浇筑质量的技术措施。
(2) 炎热天气浇筑混凝土时，宜采用遮盖、洒水、拌冰屑等降低混凝土原材料温度的
措施，混凝土入模温度宜控制在30°C 以下。混凝土浇筑后，应进行保湿养护，宜避开高
温时段浇筑混凝土。
(3) 冬期浇筑混疑土，混凝土入模温度不应低千5°C 。混凝土浇筑后，应进行保湿保
温养护。
(4) 大风天气浇筑混凝土，在作业面应采取挡风措施，并增加混凝土表面的抹压次
数，应覆盖朔料薄膜和保温材料。
(5) 雨雪天不宜露天浇筑混凝土，当需施工时，应采取确保混凝土质蜇的措施。浇筑
过程中突遇大雨或大雪天气时，应在结构合理部位留置施工缝，并应尽快中止混凝土浇
筑；混凝土终凝前应进行覆盖，严禁雨水直接冲刷新浇筑的混凝土。
18.15.6 
超大面积混凝土地面的无缝施工技术
超大面积混凝土地面是指厚度不大千700mm,
短边不小千40m,
或面积不小千
1600m2, 需采取特殊技术措施防止混凝土的温度变化和收缩产生有害裂缝的混凝土地面。
超大面积混凝土地面的无缝施工是指在超大面积混凝土地面施工中，不留设伸缩缝、后浇
带，混凝土地面浇筑成超大面积实体的施工方法。
18. 15. 6. 1 
一般规定
(1) 施工单位应根据设计要求、工程性质、结构特点和环境条件等，按审批签认的专
项施工方案要求对尤缝施工进行全过程控制。
(2) 无缝施工应在地基处理、基础工程、防水工程及预埋管件等验收合格后方可
施工。
(3) 尤缝施工应采用跳仓法施工（图
18-11) 。跳仓间距L 应根据尤缝设计要求，结
合工程具体情况确定。

--- PDF页3059 ---
(4) 无缝施工跳仓分块单边最大尺寸不宜大
于40mX40m, 相邻混凝土块体浇筑间隔时间不宜
少于7d, 跳仓接缝应符合施工缝要求。
(5) 无缝施工设置水平施工缝时，除应符合
设计要求外，尚应根据混凝土裂缝控制要求、混
凝土供应能力、钢筋丁程、预埋管件安装等因素
确定间歇时间。
18. 15. 6. 2 
模板工程
18. 15 
大体积混凝土施工
533 
厂
(1) 无缝施工模板和支架系统应符合下列
图18-11
跳仓法施工浇筑示意图
规定：
1) 应满足承载力、刚度和稳定性要求，并可靠承受施工过程中的各类荷载；
2) 应保证结构和构件的形状、尺寸和位置，便千钢筋安装和混凝土浇筑；
3) 应结合混凝士浇筑体养护方法进行保湿、保温构造设计。
(2) 跳仓法施主留置的竖向施工缝宜用钢板网、免拆模铁丝网分隔。
(3) 无缝施工混凝土拆模时间除应符合现行国家标准《混凝土结构工程施工规范》
GB 50666 的规定外，尚应符合下列规定：
1) 正常环境条件下带模养护时间不应少于3d;
2) 拆模后，应预防寒流袭击、突然降温和剧烈干燥状况，采取保温保湿措施。
18.15.6.3 
钢筋工程
(1) 无缝施工时，钢筋配置除应符合设计要求外，尚宜符合下列规定：
1)
防裂构造钢筋宜利用结构受力及构造钢筋贯通布置；
2) 宜采用双层双向配置方式；
3) 温度、收缩钢筋配筋率不宜小千0. 10%, 间距不应大千200mm 。
(2) 不允许混凝土面层开裂时，宜在距混凝土顶面20mm 处配置直径为4mm、间距
为100mm 的钢筋网。
(3) 钢筋及其加工、制作应符合现行国家标准《混凝土结构工程施工质量验收规范》
GB 50204 的规定。
18.15.6.4 
混凝土工程
(1) 原材料计量应符合现行国家标准《混凝土质量控制标准》GB 50164 的规定。
(2) 混凝土拌合物搅拌、运输应符合现行国家标准《混凝土质橄控制标准》
GB
50164 和《混凝土结构工程施工规范》GB 50666 的规定。
(3) 泵送混凝土施工工艺应符合现行行业标准《混凝土泵送施工技术规程》
JGJ/T
10 的规定。
(4) 混凝土拌合物入模温度，最高不宜大于35°C, 最低不宜小千5°C,
温度低千5°C
时，混凝土宜采取相应的防冻措施。
(5) 混凝土浇筑前，应清除模板内以及垫层上的杂物；表面干燥的地基上、垫层应浇
水湿润。
(6) 混凝土浇筑时，应防止受力钢筋、定位筋、预埋件等移位和变形，并及时清除混

--- PDF页3060 ---
534 
18 
现浇混凝土工程
凝土表面的泌水。
(7) 混凝土浇筑过程宜分层进行，分层浇筑应符合现行国家标准《混凝土结构工程施
工规范》GB 50666 规定的分层振捣厚度要求，上层混凝土应在下层混凝土初凝之前浇筑
完毕。
(8) 混凝土浇筑与振捣除应符合现行国家标准《混凝土质量控制标准》
GB 50164 和
《混凝土结构工程施工规范》GB 50666 的规定外，尚应符合下列规定：
1) 应采用二次振捣工艺；
2) 浇筑面积及时进行二次抹压处理。
(9) 混凝土浇筑后应及时进行保湿养护，保湿养护可采用洒水、覆盖、喷涂养护剂等
方式。选择养护方式应考虑现场条件、环境温湿度、构件特点、技术要求、施工操作等
因素。
(10) 混凝土养护除应符合现行国家标准《混疑土质扯控制标准》GB 50164 和《混凝
土结构工程施工规范》GB 50666 的规定外，尚应符合下列规定：
1) 应及时按温控要求进行动态保温保湿养护；
2) 加强早期养护，保湿养护持续时间不应少千14d;
3) 应及时检查保水层（塑料薄膜、养护剂涂层）的完整情况，保持混凝土表面湿润。
(11) 无缝施工宜确定合理工期。遇寒冷、炎热或雨雪天气时，必须采取保温、保湿
及雨期施工等措施，保证混凝土浇筑质最。施工应符合国家现行标准《混凝土质量控制标
准》GB 50164 、《混凝土结构工程施工规范》
GB 50666 和现行行业标准《建筑工程冬期
施工规程》JGJ/T 104 的规定。
(12) 当遇大风天气时，宜在施工作业面设置挡风设施，应增加混凝土表面的抹压次
数，及时覆盖朔料膜和保温材料。
18. 15. 7 
大体积劲性混凝土施工技术
大体积劲性混凝土结构是指由钢骨架外包高强钢筋混凝土而形成的具有较大截面的组
合结构，需采取特殊技术克服混凝土浇筑均匀性与收缩裂缝等问题。大体积劲性混凝土结
构按照结构形式不同分为：单层钢板剪力墙、双层钢板剪力墙、空腔钢结构剪力墙、巨型
钢骨混凝土柱等。
18.15.7.1 
材料及构造处理
(1) 采用高强高性能混凝土应满足以下材料要求：
1) 混凝土强度应满足要求，虽然标号超过C60 的混凝土很难配詈，应优先保证强度
指标；
2) 混凝土流动性应足够大，以便于浇捣密实，避免浇捣过程中产生缺陷；应具有较
小的水灰比，应选用较好的外加剂，根据需要确定流动性；分别研制三种混疑土（免振的
自密实混凝土、低流态混凝土及普通混凝士）的配置方案，形成适用于结构不同施工部位
的混凝土；
3) 混凝土应具有较低的收缩率，避免产生约束条件引起的收缩裂缝。
(2) 大体积劲性混凝土结构构造处理应满足以下要求：
1) 钢筋与钢结构应绑扎到位；

--- PDF页3061 ---
18. 15 
大体积混凝土施工
585 
2) 应深化节点设计，预留浇捣孔和流淌孔；
3) 模板固定应足够牢靠，不能偏位，不能爆模。
18.15.7.2 钢筋工程
(1) 钢筋绑扎的问题。
劲性混凝士结构施工中普遍存在的难点是钢筋与钢结构之间往往存在位置关系的矛
盾，造成钢筋绑扎困难。柱、墙内存在大量钢结构，使得钢筋绑扎过程主要面临三大
问题：
, 
1) 钢结构纵横分布、连续布置，钢结构与钢筋的空间位置关系复杂，钢筋难以穿越
钢结构；
2) 节点处钢结构密集，纵筋及箱筋的配筋量大，使得钢筋的绑扎、描固处理困难；
3) 如采用双层钢板剪力墙，钢板间的距离较小，钢板上密布栓钉，扣除剪力墙两侧
栓钉后的净距较小，操作空间狭小，两层钢板之间配置双层双向通长钢筋及拉结筋，钢筋
绑扎极为困难，必须制定合理的施工工序。
(2) 应提早发现钢筋绑扎施工中与钢结构的位置矛盾，应对钢筋、钢结构开洞进行综
合设计，针对钢筋穿过钢结构困难、难以描固的问题进行了针对性研究。
(3) 钢筋绑扎遵循以下施工顺序：
1) 墙柱模板控制线弹线；
2) 墙柱插筋校直（模板限位钢筋头焊接）；
3) 墙柱竖向钢筋；
4) 安装（包括直螺纹连接）；
5) 墙柱横向钢筋安装；
6) 混凝土保护层垫块安装；
7)
钢筋验收；
8) 模板封闭、加固、验收、校正；
9) 梁、平台板钢筋安装；
10)
插筋固定；
11) 混凝土浇筑。
(4) 应先绑扎观钢暗柱部位的墙体暗柱钢筋，随后绑扎钢板之间的墙体钢筋，最后绑
扎钢板外侧墙体钢筋。绑扎时应先把墙体水平纵向钢筋按设计要求的间距搁置在钢板的栓
钉内侧，并进行临时绑扎固定，随后安装墙体竖向钢筋，竖向钢筋全部绑扎完成后，取下
预先搁置在钢板栓钉上的水平纵向钢筋自上而下逐皮绑扎，同时跟进绑扎墙体双层钢板之
间的拉结钢筋。
18.15.7.3 
模板工程
施工模板和支架系统应符合下列规定：
(1) 应满足承载力、刚度和稳定性要求，并可靠承受施工过程中的各类荷载；
(2) 应保证结构和构件的形状、尺寸和位置，便千钢筋安装和混凝土浇筑；
(3) 应结合混凝土浇筑体养护方法进行保湿、保温构造设计。
18.15.7.4 
混凝土工程
(1) 原材料计量应符合现行国家标准《混凝土质量控制标准》GB 50164 的规定。

--- PDF页3062 ---
536 
18 
现浇混凝土工程
(2) 混凝土拌合物搅拌、运输应符合现行国家标准《混凝土质量控制标准》
GB
50164 和《混凝士结构工程施工规范》GB 50666 的规定。
(3) 泵送混凝土施工工艺应符合现行行业标准《混凝土泵送施工技术规程》
JGJ/T
10 的规定。
(4) 混凝土拌合物入模温度，最高不宜大于35°C, 最低不宜小千5°C'
温度低千5°C
时，混凝土宜采取相应的防冻措施。
(5) 浇捣混凝土时，应注意布料均匀，不能集中堆料，避免产生差异侧压力造成结构
变形。
(6) 混凝土浇筑过程应符合现行国家标准《混凝土结构工程施工规范》GB 50666 规
定的要求。
(7) 混凝土浇筑后应及时进行保湿养护，保湿养护应选择合适的养护剂。选择养护方
式应考虑现场条件、环境温湿度、构件特点、技术要求、施工操作等因素。
18. 16 
常用特种混凝土技术
18.16.1
纤维混凝土
18. 16. 1. 1 
概述
纤维混凝土指掺加钢纤维或短合成纤维的混凝土的总称，是在水泥基混凝土中掺入乱
向均匀分布的短纤维形成的复合材料。包括钢纤维混凝土、玻璃纤维混凝土、合成纤维混
凝土等。一般而言，钢纤维混凝土适用于对抗拉、抗剪、弯拉强度和抗裂、抗冲击、抗疲
劳、抗震、抗爆等性能要求较高的工程或其局部部位；合成纤维混凝土适用千非结构性裂
缝控制，以及对弯曲韧性和抗冲击性能有一定要求的工程或其局部部位。
18. 16. 1. 2 
钢纤维混凝土
钢纤维混凝土是掺加短钢纤维作为增强材料的混凝土。钢纤维混凝土可采用碳钢纤
维、低合金钢纤维或不锈钢纤维等。钢纤维混凝土巳广泛应用于建筑工程、水利工程、公
路桥梁工程、公路路面和机场道面工程、铁路工程、港口及海洋工程等。
1. 钢纤维的技术要求
(1)
钢纤维的强度。
一般情况下，钢纤维抗拉强度不得低于380MPa 。当工程有特殊要求时，钢纤维抗拉
强度可由需方根据技术与经济条件提出。从钢纤维角度，可通过改进钢纤维表面及其形状
来改善钢纤维与混凝土之间的粘结。
(2)
钢纤维的尺寸和形状。
钢纤维的形状可为平直形或异形，异形钢纤维又可分为压痕形、波形、端钩形、大头
形和不规则麻面形等。常见钢纤维外形见表18-72 。
常见钢纤维外形
表18-72
名称
1 
外形
平直形
, 

--- PDF页3063 ---
18. 16 
常用特种混凝土技术
537 
续表
名称
外形
波浪形
~ 
压痕形
飞气
LJ 巴
异形
扭曲形
~ 
端钩形
＝呈
大头形
I 
::>C 
勹
各类钢纤维混凝土工程，对钢纤维几何参数宜符合表18-73 的要求。
钢纤维几何参数参考范围
表18-73
工程类别
长度（标称长度，
mm)
直径（等效直径，
mm)
长径比
一般浇筑钢纤维混凝土
20~60 
0. 3~0. 9 
30~80 
钢纤维喷射混凝土
20~35 
0. 3~0. 8 
30~80 
钢纤维混凝土抗震框架节点
35~60 
0. 3~0. 9 
50~80 
钢纤维混凝土铁路轨枕
30~35 
o. 3~0. 6 
50~70 
层布式钢纤维混凝土复合路面
30~120 
0. 3~1. 2 
60~100 
注：标称长度指异形纤维两端点间的直线距离；等效直径指非圆截面按截面面积等效原则换算的圆形截面直径。
(3) 混凝土用钢纤维技术要求。
混凝土用钢纤维的技术要求见表18-74 。
混凝土用钢纤维的技术要求
表18-74
平直形
异形
长度和直径的尺寸偏差
不超过士10%
形状合格率
I 
不低于85%
380 级
380 冬R<600
最小值342
抗拉强度
(l'v1Pa)
600 级
600 圣R< 1000 
最小值540
1000 级
R 多1000
最小值900
弯折性能
能承受一次弯折90°不断裂
表面不得粘有油污及妨碍钢纤维与水泥基粘结的有害物质；不得混有妨碍水
杂质限制
泥硬化的化学成分；因加工造成的粘结连片、表面严重锈蚀的纤维、铁锈粉等
杂质总戳不超过钢纤维重扯的1%
2. 钢纤维混凝土的配合比设计
(1) 基本要求。

--- PDF页3064 ---
538 
18 
现浇混凝土工程
钢纤维混凝土配合比设计除满足普通混凝土的一般要求外，还要求抗拉强度或抗弯强
度、韧性及施工时拌合物和易性等满足要求。在某些条件下尚应满足抗冻性、抗渗性、抗
冲磨、抗腐蚀性、抗冲击、耐疲劳、抗爆等性能要求。钢纤维混凝土的配合比设计要保证
纤维在混凝土中分散的均匀性以及纤维与混凝土之间的粘结强度。
(2)
原材料。
1) 钢纤维。所用钢纤维的品种、几何参数、体积率等应符合国家现行有关钢纤维混
凝土结构设计和施工规程的规定，满足设计要求的钢纤维混凝土强度、韧性和耐久性，并
满足拌合物的和易性与施工要求，避免发生钢纤维的结团和堵塞混凝土泵送管或喷射管。
对有耐腐蚀和耐高温要求的结构物，宜选用不锈钢钢纤维。
2) 胶凝材料，宜采用高标号普通硅酸盐水泥或硅酸盐水泥。钢纤维混凝土中的胶凝
材料用量比普通混凝土中的大，钢纤维混凝土的胶凝材料用量不宜小于360kg/m3 。当钢
纤维体积率或基体强度等级较高时胶凝材料用量可适当增加，但不宜大于550kg/m3 。原
材料中宜掺加粉煤灰、矿粉、硅灰等矿物掺合料，掺合料掺最的选择应通过试验确定。钢
纤维混凝土矿物掺合料掺量不宜大千胶凝材料用量的20%, 并应通过试验确定。
3) 外加剂。宜选用高效减水剂。对抗冻性有要求的钢纤维混凝上宜选用引气型减水
剂或同时加引气剂和减水剂。钢纤维喷射混凝土宜采用无碱速凝剂，其掺扯根据疑结试验
确定。拌制钢纤维混凝土所选用的外加剂性能应符合《混凝士外加剂应用技术规范》
GB 50119 
2013 的规定。
(3) 配合比设计。
钢纤维混凝土配合比设计采用试验—计算法。步骤如下：
1) 根据强度标准值（或设计值）以及施工配制强度的提高系数，确定试配抗压强度
与抗拉强度（或试配抗压强度与弯拉强度）。
2) 根据试配抗压强度计算水灰比。
3) 根据试配抗拉强度（或弯拉强度、弯曲韧度比）的要求，计算或通过巳有资料确
定钢纤维体积率。普通钢纤维混凝土中的纤维体积率不宜小于0. 35%, 当采用抗拉强度
不低于lOOOMPa 的高强异形钢纤维时，钢纤维体积率不宜低于0. 25%; 钢纤维混凝土的
纤维体积率宜符合表18-75 的规定。
钢纤维混凝土的纤维体积率范围
表18-75
T程类型
使用目的
体积率（％）
工业建筑地面
防裂、耐磨、提高整体性
0. 35~1. 00 
薄型屋面板
防裂、提高整体性
0.75~1.50 
局部增强预制柱
增强、抗冲击
彦0.50
桩基承台
增强、抗冲切
0. 50~2. 00 
桥梁结构构件
增强
彦1. 00 
公路路面
防裂、耐磨、防重载
彦1. 00 
机场道面
防裂、耐磨、抗冲击
1. 00~1. 50 
港区道路和堆场铺面
防裂、耐磨、防重载
0. 50~1. 20 
水工混凝土结构
高应力区局部增强
?::l. 00 
抗冲磨、防空蚀区增强
多0. 50 
喷射混凝土
支护、砌衬、修复和补强
0. 35~1. 00 

--- PDF页3065 ---
18. 16 
常用特种混凝土技术
589 
4) 根据施工要求的稠度通过试验或已有资料确定单位体积用水量，如掺用外加剂时
尚应考虑外加剂的影响。
5) 通过试验或有关资料确定合理的砂率。
6) 按绝对体积法或假定质量密度法计算材料用量，确定试配配合比。
7) 按试配配合比进行拌合物性能试验，调整单位体积用水措和砂率，确定试验用基
准配合比。
8) 根据强度试验结果调整水灰比和钢纤维体积率，确定施工配合比。
钢纤维混凝土的水灰比不宜大于0. 50; 对于以耐久性为主要要求的钢纤维混凝土，
不得大千
0.45 。钢纤维混凝土胶凝材料总用量不宜小于
360kg/m3,
但也不宜大于
550kg/m3 。钢纤维混凝土册落度值可比相应普通混凝土要求值小20mm 。
钢纤维混凝土试配配合比确定后，应进行拌合物性能试验，检查其稠度、黏聚性、保
水性是否满足施工要求。若不满足，则应在保持水灰比和钢纤维体积率不变的条件下，调
整单位体积用水最或砂率，直到满足要求。
3. 钢纤维混凝上的施工
(1)
搅拌。
钢纤维混凝土施工宜采用机械搅拌。钢纤维混疑土的搅拌丁艺应确保钢纤维在拌合物
中分散均匀、不产生结团，宜优先采用将钢纤维、水泥、粗细骨料先干拌而后加水湿拌的
方法；也可采用在混合料拌合过程中分散加入钢纤维的方法。必要时可采用钢纤维分散机
布料。
钢纤维混凝土的搅拌时间应通过现场搅拌试验确定，并应较普通混凝土规定的搅拌时
间延长l~Zmin 。采用先干拌后加水的搅拌方式时，干拌时间不宜少千1. 5min 。
(2) 运输、浇筑和养护。
钢纤维混凝土的运输应缩短运输时间；运输过程中应避免拌合物离析，如产生离析应
做二次搅拌；所采用的运输器械应易于卸料。
钢纤维混凝土的浇筑方法应保证钢纤维的分布均匀性和结构的连续性。在浇筑过程中
严禁因拌合料干涩而加水。钢纤维混凝土应采用机械振捣，不得采用人工插捣，还应保证
混凝士密实及钢纤维分布均匀。结构构件中应避免钢纤维外露，宜将模板的尖角和棱角修
成圆角。
钢纤维混凝士可采用与普通混凝土相同的养护方法。特殊工程的构件养护应符合有关
规定。
18. 16. 1. 3 
聚丙烯纤维混凝土
1. 聚丙烯纤维
聚丙烯纤维包括聚丙烯单丝纤维和聚丙烯膜裂纤维，混凝土中多使用聚丙烯膜裂纤
维。聚丙烯膜裂纤维是一种束状的合成纤维，呈网状结构，耐化学腐蚀，可抗强碱、
强酸（发烟硝酸除外），对人体无毒性，但是其耐燃性差、弹性模最低、极限延伸率
大，表面具有憎水性，不易被水泥浆浸湿，且在紫外线或氧气作用下易老化。使用前
应放在黑色容器或袋中，以防止紫外线直接照射而老化。聚丙烯纤维物理力学性能见
表18-76 。

--- PDF页3066 ---
540 
18 
现浇混凝土工程
聚丙烯纤维物理力学指标参考值
表18-76
纤维名称
密度
抗拉强度
弹性模量
极限延伸率
耐碱性
耐光性
(g/cm勺
(MPa) 
(Xl 妒MPa)
(%) 
聚丙烯单丝纤维
0.91 
285~570 
3~9 
15~28 
好
不好
聚丙烯膜裂纤维
0. 91 
450~650 
8~10 
8~10 
好
不好
2. 成型工艺及配料要求
聚丙烯纤维混凝土的配合比设计原则与钢纤维混凝土相同。成型工艺不同时，其配比
也有所不同。采用预拌法成型，聚丙烯膜裂纤维的体积掺量一般在0. 4%,-....,6%, 其水灰
比也较大。采用喷射法成型，聚丙烯膜裂纤维的体积掺量可达2%,-....,1.5%, 但一般不使
用粗骨料，而只使用细砂，其水灰比也较小。聚丙烯纤维混凝土应采用机械搅拌，拌合时
间比普通混凝土适当延长40,-....,60s 。
3. 聚丙烯纤维混疑土性能
聚丙烯纤维可用于防止混凝土或砂浆早期收缩开裂，也可用于提高砂浆或混凝土的抗
渗性、抗磨性和抗冲击、抗疲劳性能。聚丙烯纤维与同强度等级素混凝土
(C20,___,C40)
的主要性能参数比较见表18-77 。
聚丙烯纤维混凝土与同强度等级素混凝土性能比较表
表18-77
聚丙烯纤维混凝土
项目
聚丙烯纤维体积掺量
相对素混凝土性能变化
收缩裂缝
0. 9 
降低55%
28d 收缩率
0. 9 
降低10%
抗渗性
o. 9 
提高29%~43%
50 次冻融循环强度损失
0. 9 
损失0. 6% 
冲击耗能
1. 0~2. 0 
提高70%
弯曲疲劳强度
1.0 
提高6%~8%
18.16. 1. 4 
超高延性纤维混凝土
高延性纤维混疑土是由胶凝材料、集料、外加剂和合成纤维等原材料组成的，按一定
比例加水搅拌、成型以后，具有高韧性、高抗裂性能和高耐损伤能力的特种混凝土。可采
用合成纤维作为增韧材料，合成纤维可为单丝纤维、束状纤维和粗纤维等。
制备高延性纤维混凝土所用合成纤维的规格宜符合表18-78 规定。
外形
单丝纤维
粗纤维
合成纤维规格
公称长度
(mm)
4~15 
15~60 
高延性纤维混疑土的主要力学性能指标应符合表18-79 规定。
表18-78
当扯直径
Cµm)
12~50 
>100 

--- PDF页3067 ---
18. 16 
常用特种混凝土技术
541 
高延性纤维混凝土的主要力学性能指标
表18-79
类别
I 类高延性混凝土
II 类高延性混凝土
3d 
50.0 
40.0 
等效弯曲韧性
(kJ/m勺
28d 
40.0 
30.0 
60d 
40. 0 
30. 0 
3d 
多4. 5 
衾3. 5 
等效弯曲强度
(N/mm勹
28d 
诊5. 0 
多4.0
60d 
多5. 5 
彦4. 5 
3d 
多6
多4
抗折强度
(N/mm勹
28d 
彦8
?,:6 
60d 
诊10
~8 
L 配合比设计
高延性混凝土配合比设计应同时满足适配强度和韧性的要求，并应满足混凝土拌合物
性能、力学性能和耐久性能的设计要求。
矿物掺合料掺最和外加剂掺扯应经试配确定。
高延性混凝土的水胶比不宜大千0.4, 砂胶比不宜大千0.8 。
配合比计算中每立方米高延性混凝土的纤维用最应按质械计算；在设计参数选择时，
可用纤维体积率表达。
高延性混凝土中纤维体积率不宜小千
0. 5%; 高延性混疑土的纤维体积率可参照
表18-80 的纤维体积率范围选择，且应以试验结果最终确定。
高延性混凝土的纤维体积率范围
表18-80
工程类型
使用目的
纤维体积率（％）
建筑结构
提高结构构件延性
0. 50~2. 00 
加固砌体结构
结构抗震加固
1. 00~2. 00 
刚性防水屋面
控制混凝土早期收缩裂缝
0. 50~1. 50 
工业建筑地面
防裂、耐磨、提高整体性
0. 50~1. 00 
薄型屋面板
防裂、提高整体性
0. 75~1. 50 
公路路面
防裂、耐磨、抗重载
0. 50~ 1. 00 
机场道面
防裂、耐磨、抗冲击
1. 00~1. 50 
港区道路和堆场铺面
防裂、耐磨、抗重载
0. 50~1. 20 
高应力区局部增强
1. 00~2. 00 
水工混凝土结构
抗冲磨、防气蚀区增强
0. 50~2. 00 
喷射混凝上
支护、衬砌、修复和补强
0. 50~1. 00 
高延性混凝土的制备可选用不同种类的纤维，其抗压强度、抗折强度、等效弯曲强
度、等效弯曲韧性应满足相应的要求。
2. 高延性纤维混凝土的施工
高延性混凝土宜采用干混料预拌方式制备，应采用强制式搅拌机搅拌，并应配备纤维

--- PDF页3068 ---
542 
18 
现浇混凝土工程
专用计量和投料设备。投料顺序为：首先加入全部的水和外加剂，在搅拌过程中加入骨
料、水泥、矿物掺合料等；待拌合物搅拌均匀后加入纤维，采取措施使纤维分散均匀尤团
聚后停止搅拌。当纤维体积率超过1. 5% 时，宜适当提高搅拌机转速和延长搅拌时间。
高延性混凝土浇筑应保证纤维分布的均匀性和连续性，在浇筑过程中不得加水。
高延性混疑土浇筑应采用机械振捣，在保证其振捣密实的同时，应避免离析和分层。
高延性混凝土浇筑成型后，应及时用塑料薄膜等覆盖和养护。
18.16.2 
聚合物水泥混凝土
18.16.2.1 
概述
聚合物水泥混凝土，亦称聚合物改性混凝土，是在普通混凝土的拌合物中加入聚合物
而制成的性能明显改善的复合材料。聚合物的使用方法与混疑土外加剂一样，可将它们与
水泥、骨料、水一起进行搅拌。采用现有普通混凝土的设备，即能生产聚合物水泥混凝
土。此种混凝土用千房屋建筑中混凝土裂缝的修补，路面桥梁、水库大坝、溢洪道、港口
码头混疑士的修补等。
18.16.2.2 聚合物水泥混凝土的原材料
1. 聚合物
聚合物水泥混凝土所用的聚合物总体可分三类：
(1) 聚合物水分散体，即乳胶，是应
用最广泛的一种。
(2) 水溶性聚合物，如纤维素衍生物、聚丙烯酸盐、棣醇等。
(3) 液体
聚合物，如不饱和聚酣、环氧树脂等。
在水泥中掺加的聚合物与水泥应具有良好的适应性，应满足：
(1) 水泥的凝结硬化和
胶结性能无不良影响；
(2) 在水泥的碱性介质中不被水解或破坏；
(3) 对钢筋无锈蚀
作用。
2. 助剂
稳定剂。水泥溶出的多价离子（指
Ca2--t
、
Al3土）等因素，往往使聚合物乳液产生破
乳，出现凝聚现象，使聚合物乳液不能在水泥中均匀分散。通常需加入适橄稳定剂，如
OP 型乳化剂、均染剂102 、农乳60 等。
3. 消泡剂
聚合物乳液和水泥拌合时，由于乳液中的乳化剂和稳定剂等表面活性剂的影响，通常在
搅拌过程中产生许多小泡，凝结后混凝土的孔隙率增加，强度明显下降。因此，必须添加适
量的消泡剂。消泡剂的选择应注意：
(1) 化学稳定性良好；
(2) 表面张力较消泡介质低；
(3) 不溶于被消泡介质中。此外，消泡剂还应具有良好的分散性、破泡性、抑泡性及碱性。
常用的消泡剂有：
(1)
醇类消泡剂，如异丁烯醇、
3 辛醇等；
(2) 脂肪酸酣类消泡
剂，如甘油三硬脂酸异戊酣等；
(3) 磷酸酕类消泡剂，如磷酸三丁酷等；
(4) 有机硅类消
泡剂，如二皖基聚硅氧皖等。消泡剂的针对性非常强，必须认真试验选择。工程实践证
明，通常多种消泡剂复合使用，可达到较好的效果。
4. 抗水剂
对于耐水性较差的聚合物，如乳胶树脂及其乳化剂、稳定剂，使用时尚需加抗水剂。
5. 促凝剂
乳胶树脂等聚合物掺量较大时，会延缓聚合物水泥混疑土的凝结，可加入促凝剂促进

--- PDF页3069 ---
18. 16 
常用特种混凝土技术
543 
水泥的凝结。
18.16.2.3 
聚合物水泥混凝土的配合比
聚合物水泥混凝土除考虑混疑土的一般性能外，还应当考虑到聚合物水泥混凝土的影
响因素，如：聚合物的种类及掺量、水灰比、消泡剂及稳定剂的掺量和种类等。
聚合物水泥混凝土的水灰比，主要以被要求的和易性来确定。设计聚合物水泥混凝土
配合比，除考虑混凝土的和易性及抗压强度外，还应考虑抗拉强度、抗弯强度、粘结强
度、不透水性和耐腐蚀性等。以上各性能的关键是聚灰比，即聚合物和水泥在整个固体中
的重釐比，其他大致可按普通水泥混凝土进行。
一般情况下，聚灰比控制在5 % r---,20 % , 水灰比根据设计的和易性适当选择，一般控
制在o. 30,__.,o. 60 。
18.16.2.4 
聚合物水泥混凝土的生产工艺
1. 拌制工艺
聚合物水泥混凝土的拌制，可使用与普通水泥混凝土一样的搅拌设备。聚合物和水泥
一样均作为胶结材料，其掺加方式为在加水搅拌时掺入。聚合物水泥混凝土的搅拌时间应
较普通混凝土稍长，一般为3,__.,4min 。
聚合物另一种掺加方法是将聚合物粉末直接掺入水泥中，待掺加聚合物的水泥混凝土
凝结后，加热混凝上使其中聚合物溶化，溶化的聚合物便侵入混凝土的孔隙中，待冷却后
聚合物凝固后即成。使用该掺加方法的聚合物水泥混凝土的抗渗性能良好。
2. 施工工艺
(1) 基层处理。
在正式浇筑聚合物水泥混凝土前，应认真进行基层处理：首先用钢丝刷刷去基层表面
浮浆及污物，用溶剂洗掉油污；其次检查可能出现的孔隙、裂缝等缺陷，进行开槽冲洗，
并用砂浆进行堵塞修补；最后进行检查，并用水冲洗干净，用棉纱擦去游离的水分。
(2) 施工要点。
聚合物水泥砂浆施工，应注意：
1) 分层涂抹，每层厚度以
7 ,__., 10mm 为宜；对层厚
超过10mm 的，一般压抹2 ,__., 3 遍为宜。
2) 在抹平时，应边抹边用木片、棉纱等将抹子上
黏附的一层聚合物薄膜拭掉。
3) 大面积涂抹，应每隔3,__.,4m 留设宽15mm 的缝。
聚合物水泥混凝土，其浇筑和振捣与普通水泥混凝土一样，但需在较短时间内浇筑完
毕。混凝土硬化前，必须注意养护，应注意不能洒水养护或遭雨淋，避免混凝土的表面形
成一层白色脆性聚合物薄膜，影响表面美观和使用性能。
18.16.3
轻质混凝土
18.16.3.1 概述
轻质混凝土，是与普通混疑土相比，干表观密度不大千1950kg/丽的混凝土，具有
轻质、保温隔热、耐火、抗震性好等特点。
18.16.3.2 
轻质混凝土的分类
轻质混凝土按照制备方式及原材料的差异，分为轻骨料混疑土和泡沫混疑土。
轻骨料混凝土是用轻粗骨料、轻砂（或普通砂）、胶凝材料和水配制而成的干表观密
度不大于l950kg/面的混凝土。按细骨料品种可分为砂轻混凝土和全轻混凝土。砂轻混

--- PDF页3070 ---
544 
18 
现浇混凝土工程
凝土是由普通砂或部分轻砂做细骨料配制而成的轻骨料混凝土，全轻混凝土是由轻砂做细
骨料配制而成的轻骨料混凝土。
轻骨料是堆积密度不大千llOOkg/面的轻粗骨料和堆积密度不大于1200kg/而的轻
细骨料的总称。按品种可分为页岩陶粒、粉煤灰陶粒、黏土陶粒、自燃煤旰石、火山渣
（浮石）轻骨料等；按外形可分为圆球型、普通型和碎石型轻骨料。
泡沫混凝土是以水泥为主要胶凝材料，并在骨料、外加剂和水等组分共同制成的料浆
中引入气泡，经混合搅拌、浇筑成型、养护而成的具有闭孔孔结构的轻质多孔混凝土。按
发泡方式的不同分为物理发泡和化学发泡。在泡沫混凝土搅拌过程中，以机械方式引入气
泡的方法称为物理发泡；以化学反应生成气泡的方法称为化学发泡。
18.16.3.3 
轻骨料混凝土的配合比设计
1. 配合比设计一般要求
轻骨料混凝土的配合比应通过计算和试配确定。轻骨料混凝土的试配强度按式
(18-31)
确定。
fcu,O~fcu,k + 1. 64汤
(18-31)
式中
几，。
轻骨料混凝土配制强度
(N/mm2);
fcu,k 
轻骨料混凝土立方体抗压强度标准值
(N/mm2), 取混凝土的设计强度
等级值；
6 
轻骨料混凝土强度标准差
(N/mm2) 。
轻骨料混凝土强度标准差应按下列规定确定：
(1)
当具有3 个月以内的同一品种、同一强度等级的轻骨料混凝土强度资料，且试件
组数不小于30 组时，其轻骨料混凝土强度标准差6 应按式
(18-32)
计算：
2 亡，厂加~cu
z=l 
(j =A/ 
n —l 
(18-32) 
式中
6 
轻骨料混凝土强度标准差
(N/mm2);
fcu,i 
第1 组的试件强度
(N/mm2);
m1cu 
组试件的强度平均值
(N/mm2);
n 
试件组数。
(2) 当没有近期的同一品种、同一强度等级的轻骨料混凝土强度资料或当采用非统计
方法评定强度时，轻骨料混凝土强度标准差6 可按表18-81 取值。
轻骨料混凝土强度标准差u (MPa) 
混凝上强度等级
低于LC20
LC20~LC35 
(j 
4. 0 
5.0 
表18-81
高于LC35
6. 0 
轻骨料混凝土中轻粗骨料宜采用同一品种的轻骨料。为改善某些性能而掺入另一品种
粗骨料时，其合理掺量应通过试验确定。使用化学外加剂或矿物掺合料时，其品种、掺量
和对水泥的适应性，必须通过试验确定。
2. 配合比基本参数的选择
轻骨料混凝士配合比设计的基本参数，主要包括水泥强度等级和用量、用水量和有效

--- PDF页3071 ---
18. 16 
常用特种混凝土技术
545 
水灰比、轻骨料密度和强度、粗细骨料的总体积、砂率、外加剂和掺合料等。
配制轻骨料混凝土用的水泥品种可选用硅酸盐水泥、普通硅酸盐水泥、矿渣水泥、火
山灰质水泥及粉煤灰水泥。不同试配强度的轻骨料混凝土的水泥用量可按表18-82 选用。
轻骨料混凝土的水泥用量
(kg/m3)
表18-82
混凝土试配强度
轻骨料密度等级
(MPa) 
400 
500 
600 
700 
800 
900 
1000 
<5.0 
260~320 
250~300 
230~280 
5. 0~7. 5 
280~360 
260~340 
240~320 
220~300 
7. 5~10 
280~370 
260~350 
240~320 
10~15 
280~350 
260~340 
240~330 
15~20 
300~400 
280~380 
270~370 
260~360 
250~350 
20~25 
330~400 
320~390 
310~380 
300~370 
25~30 
380~450 
370~440 
360~430 
350~420 
30~40 
420~500 
390~490 
380~480 
370~470 
40~50 
430~530 
420~520 
410~510 
50~60 
450~550 
440~540 
430~530 
注：表中下限值适用千圆球型和普通型轻粗骨料，上限值适用于碎石型轻粗骨料和全轻混凝土。
18. 16. 3. 4 
轻骨料混凝土的性能
以颗粒级配、堆积密度、筒压强度、吸水率、抗冻性等作为控制轻骨料质量要求和配
制轻骨料混凝土时选择轻骨料品种的依据。
1. 分类
(1) 按强度等级。按立方体抗压强度标准值确定，其等级划分为：LC5. O; LC7. 5; 
LClO; LC15; LC20; LC25; LC30; LC35; LC40; LC45; LC50; LC55; LC60 。
(2) 按表观密度。轻骨料混凝土按其干表观密度可分为十四个等级，从600 级到
1900 级（表18-83) 。某一密度等级轻骨料混凝土的密度标准值，可取该密度等级干表观
密度变化范围的上限值。
轻骨料混凝土的密度等级
表18-83
密度等级
干表观密度变化范围
Ckg/m3)
密度等级
干表观密度变化范围
Ckg/m勺
600 
560~650 
1300 
1260~1350 
700 
660~750 
1400 
1360~1450 
800 
760~850 
1500 
1460~1550 
900 
860~950 
1600 
1560~1650 
1000 
960~1050 
1700 
1660~1750 
llOO 
1060~1150 
1800 
1760~1850 
1200 
1160~ 1250 
1900 
1860~1950 

--- PDF页3072 ---
546 
18 
现浇混凝土工程
(3) 按用途。轻骨料混凝土按其用途可分为保温轻骨料混疑土、结构保温轻骨料混疑
土、结构轻骨料混凝土。
2. 结构轻骨料混凝上的强度标准值
结构轻骨料混凝土的强度标准值按表18-84 采用。
结构轻骨料混凝土的强度标准值
(MPa)
表18-84
强度种类
轴心抗压
轴心抗拉
符号
fck 
j、tk
LC15 
10. 0 
1. 27 
LCZO 
13. 4 
1. 54 
LC25 
16. 7 
1. 78 
LC30 
20. 1 
2.01 
LC35 
23.4 
2.20 
混凝士强度等级
LC40 
26.8 
2. 39 
LC45 
29.6 
2. 51 
LC50 
32.4 
2.64 
LC55 
35.5 
2. 74 
LC60 
38.5 
2.85 
注：自然煤旰石混凝土轴心杭拉强度标准值应按表中值乘以系数0. 85; 浮石或火山渣混凝土轴心抗拉强度标准值
应按表中值乘以系数0.80 。
18.16.3.5 
轻骨料混凝土的施工
轻骨料混凝土的施工工艺，基本上与普通混疑士相同。但由于轻骨料的堆积密度小，
呈多孔结构、吸水率较大，配制而成的轻骨料混凝士也具有某些特征。
1. 堆放及预湿
轻骨料应按不同品种分批运输和堆放，不得混杂。运输和堆放应保持颗粒混合均匀，
减少离析。采用自然级配时，堆放高度不宜超过2m, 并防止树叶、泥土和其他有害物质
混入。轻砂的堆放和运输宜采取防雨措施，并防止风刮飞扬。
轻骨料吸水最很大，会使混凝土拌合物的和易性很难控制。在气温高千或等千5°C 的
季节施I时，根据工程需要，预湿时间可按外界气温和来料的自然含水状态确定，提前半
天或一天对轻粗骨料进行淋水或泡水预湿，然后滤干水分进行投料。在气温低于5°C 时，
可不进行预湿处理。
2. 配料和拌制
在批量拌制轻骨料混凝上前应对轻骨料的含水率及其堆积密度进行测定，在批量生产
过程中，应对轻骨料的含水率及其堆积密度进行抽查。雨天施工或发现拌合物稠度反常时
也应测定轻骨料的含水率及其堆积密度。对预湿处理的轻粗骨料，可不测其含水率，但应
测定其湿堆积密度。
轻骨料混凝土拌制必须采用强制式搅拌机搅拌。轻骨料混凝上拌合物的粗骨料经预湿
处理和未经预湿处理，应采用不同的搅拌工艺流程，见图18-12 和图18-13 。
外加剂应在轻骨料吸水后加入，以免吸入骨料内部失去作用。当用预湿处理的轻粗骨

--- PDF页3073 ---
18. 16 
常用特种混凝土技术
547 
搅
拌
拌合
搅
拌
拌合
拌
合
物
图18-12
使用预湿处理的轻骨料混凝土搅拌丁艺流程
搅
拌
拌合
搅
拌
拌合
拌
合
物
图18-13
使用未预湿处理的轻骨料混凝土搅拌下艺流程
料时，液体外加剂可按图18-9 所示加入；当用未预湿处理的轻粗骨料时，液体外加剂可
按图18-10 所示加入，采用粉状外加剂，可与水泥同时加入。
轻骨料混凝土全部加料完毕后的搅拌时间，在不采用搅拌运输车运送混凝土拌合物
时，砂轻混凝土不宜少千3min; 全轻或干硬性砂轻混凝土宜为3~4min 。对强度低而易
破碎的轻骨料，应严格控制混凝土的搅拌时间。合理的搅拌时间，最好通过试拌确定。
3. 浇筑和成荆
轻骨料混凝土拌合物应采用机械振捣成型。对流动性大、能满足强度要求的塑性拌合
物以及结构保温类和保温类轻骨料混凝土拌合物，可采用插捣成型。
当采用插入式振动器时，插点间距不应大千振动棒的振动作用半径的一倍。
振捣延续时间应以拌合物捣实和避免轻骨料上浮为原则。振捣时间随混凝土拌物坰落
度、振捣部位等不同而异，一般宜控制在10~30s 。
现场浇筑竖向结构物，应分层浇筑，每层浇筑厚度宜控制在300~350mm 。轻骨料混
凝土拌合物浇筑倾落自有高度不应超过1. 5m, 否则，应加串筒、斜槽或溜管等辅助工具。
浇筑上表面积较大的构件，当厚度小千或等于200mm 时，宜采用表面振动成型；当厚
度大于200mm 时，宜先用插入式振捣器振捣密实后，再用平板式振捣器进行表面振捣。
浇筑成型后，宜采用拍板、刮板、棍子或振动抹子等工具，及时将浮在表层的轻粗骨
料颗粒压入混凝土内。若颗粒上浮面积较大，可采用表面振动器复振，使砂浆上返，再作
抹面。

--- PDF页3074 ---
548 
18 
现浇混凝土工程
4. 养护和修补
轻骨料混凝土浇筑成型后应及时覆盖和喷水养护。
采用自然养护时，用普通硅酸盐水泥、硅酸盐水泥、矿渣水泥拌制的轻骨料混凝土，
湿养护时间不应少千7d; 用粉煤灰质水泥、火山灰质水泥拌制的轻骨料混凝土及在施工
中掺缓凝刮外加剂的混凝土，湿养护时间不应少于14d。轻骨料混凝土构件用塑料薄膜覆
盖养护时，全部表面应覆盖严密，保持膜内有凝结水。
轻骨料混凝土构件采用蒸汽养护时，成型后静停时间不宜少于2h,
以防止混凝土表
面起皮、酥松等现象，并应控制升温和降温速度，一般以
15,..._,25°C /h 为宜。
保温和结构保温类轻骨料混凝土构件及构筑物的表面缺陷，宜采用原配合比砂浆
修补。
18.16.3.6 
泡沫混凝土的配合比设计
泡沫混凝土的配合比设计应满足抗压强度、密度、和易性以及保温性能的要求，并应
以合理使用材料和节约水泥为原则。
泡沫混凝土的配合比应通过计算和试配确定。配合比设计应采用同厂家、同产地、同
品种、同规格的原料。
泡沫混凝土配合比设计指标应包括干密度、新拌泡沫混凝土的流动度及抗压强度。其
中，新拌泡沫混凝土的流动度不应小于400mm, 试配抗压强度应大于设计抗压强度的
1. 05 倍。
18.16.3.7 
泡沫混凝土的性能
1. 分类
(1) 按干密度。泡沫混凝土按其干密度可分为十六个等级，从100 级到1600 级。
(2) 按强度等级。按立方体抗压强度平均值确定，其等级划分为：FCO. 2; FCO. 3; 
FCO. 5; FCl; FC2; FC3; FC4; FC5; FC7. 5; FClO; FC15; FC20; FC25; FC30 。
(3) 按施工工艺。按施工工艺分为现浇泡沫混凝土和泡沫混凝土制品。
2. 泡沫混凝士的导热系数（表18-85)
泡沫混凝土的导热系数
密度等级
导热系数
[W/(m·K)]
试验方法
AOl 
0.05 
AOZ 
o. 06 
A03 
0.08 
A04 
o. 10 
A05 
0. 12 
A06 
0. 14 
A07 
o. 18 
表18-85
AOS 
0.21 
现行行业标准《泡沫混凝土》
A09 
o. 24 
JG/T 266 
AlO 
0.27 
All 
0. 29 
Al2 
o. 31 
Al3 
0. 33 
Al4 
0.37 
Al5 
0.41 
Al6 
0.46 

--- PDF页3075 ---
18.16.3.8 
泡沫混凝土的施工
(1) 一般规定。
18. 16 
常用特种混凝土技术
549 
现浇泡沫混凝土施工前，应先试做样板。施工时，环境温度不宜低千l0°C'
风力不
应大于5 级。
(2) 施工准备。
屋面、楼（地）面的施工前应检查基层质最，凡基层有裂缝、蜂窝的地方，应采用水
泥砂浆进行封闭处理，及时清扫浮灰；天气干燥时，应先湿润基层，基层不得有明显
积水。
模板的接缝不应漏浆，模板内不应有积水，模板内的杂物应清理干净；模板表面应清
理干净并涂刷隔离剂，隔离剂不应影响结构性能或后续工序施工；墙体预埋件、预留孔和
预留洞不得遗漏，且应安装牢固。
钢筋安装时，钢筋的品种、规格、数量、位置应满足设计要求；在浇筑泡沫混凝土之
前，应进行隐蔽主程验收。
(3) 输送与浇筑。
搅拌站拌合好的泡沫混凝土料浆应由搅拌车运输至施工现场；搅拌车在运输时应能保
持泡沫混凝土料浆的均匀性，不应产生分层离析现象；不得在中途停留，泡沫混凝土运
输、浇筑及间歇的全部时间不应大于泡沫混凝土的初凝时间，泡沫混凝土拌合物的初凝时
间不应大于2h 。
搅拌车到达施工现场后，料浆应匀速卸料至二次搅拌机，并进行二次搅拌；在二次搅
拌机的进料口应加装过滤结块、石子等的过滤网；经二次搅拌的料浆在泡浆混合设备内与
泡沫应充分混合，混泡时间宜为3,___,5min 。
现浇泡沫混凝土在施工过程中禁止振捣，应随制随用，留置时间不宜大千30min。浇
筑高度大千3m 时，泡沫混凝土应分层浇筑。
同一施工段的泡沫混凝土宜连续浇筑；分层浇筑时，应在底层泡沫混凝土终凝之前将
上一层混凝土浇筑完成。
泵送泡沫混凝土时，泡浆混合好后宜由软管泵送至浇筑部位；泡沫混凝土水平泵送距
离不应大于500m,
当水平泵送距离大千500m 时，应采用泡浆分离中继泵送的方法，在
离浇筑部位200m 内的位置进行泡浆混合继续泵送；泡沫混凝土垂直泵送距离不应大千
lOOm, 当垂直泵送距离大千lOOm 时，应采用泡浆分离中继泵送的方法，在离浇筑部位
lOOm 内的位置进行泡浆混合继续泵送；泡沫混凝土在泵送浇筑过程中宜降低出料口与浇
筑面之间的落差，出料口离浇筑面垂直距离不应大千0. Sm; 单次浇筑厚度不应大于lm,
单次浇筑厚度大于lm 时，应对泡沫混凝土温度进行实时监控，当泡沫混凝土温度超过
75°C 时，应制定合理的施工方案，并应在方案中控制保温、降温措施。
泡沫混凝土复合墙体施工前，应进行基层清理、定位防线；应对水平标高及墙体控制
线、门窗位詈线进行中间验收；纵向受力钢筋沿墙体水平方向宜每900mm 设置一道，并
与主体结构连接固定；纵向受力钢筋垂直度的偏差不应大千4mm; 应在墙体底部铺筑一
层30mm 厚1 : 4水泥砂浆层作为定位两侧免拆模板底部的导墙。
雨季和降雨期间应按雨期施工要求采取措施，严禁在雨天而无防护下进行现浇泡沫混
凝土施工；当日平均气温达到30°C 以上时，应按高温施工要求采取措施；当气温骤降至

--- PDF页3076 ---
550 
18 
现浇混凝土工程
0°C 以下时，应按冬期施工的要求采取应急预防措施；泡沫混凝土工程越冬期间，应采取
保温措施。
(4)
养护。
泡沫混凝土浇筑完毕后，应按施工技术方案采取有效的养护措施，在浇筑完毕后的
12h 内对泡沫混凝土加以覆盖并保湿养护；养护时间不得少于14h;
泡沫混凝土早期养护
期间应防止失水和过量水浸泡。
18.16.4
耐火混凝土
18.16.4.1 概述
用适当的胶结料、耐火骨料、外加剂和水按一定比例配制而成，能长期经受高温作
用，并在此高温下能保持所需的物理力学性能的混凝土，称为耐火混凝土。耐火混凝土属
于不定型耐火材料。
18.16.4.2 
耐火混凝土的分类及性能
耐火混凝土的分类方法很多，主要的分类方法有：按胶凝材料不同分类、按骨料矿物
成分不同分类、按堆积密度不同分类和按用途不同分类，见表18-86 。
按胶凝材料
按骨料矿物成分
按堆积密度
按用途
耐火混凝土分类
表18-86
水硬性耐火混凝土、火硬性耐火混凝土、硬性耐火混凝土
铝质耐火混凝土、硅质耐火混凝土、镁质耐火混疑土
普通耐火混疑土、轻质耐火混凝土
结构用耐火混凝士、普通耐火混凝土、超耐火混凝土、耐热混凝土
18.16.4.3 
耐火混凝土的原材料选择
1. 耐火混凝士的胶结材料
硅酸盐类水泥、铝酸盐类水泥、水玻璃胶结材料、磷酸胶结材料、黏土胶结材料等均
可用作耐火混凝土的胶结材料。
(1) 硅酸盐类水泥与铝酸盐类水泥。
选用硅酸盐类水泥，常采用掺加混合料的方法改善其耐火性能和提高其耐火温度。铝
酸盐水泥具有一定的耐高温性，特别是当其中C2A 含量提高到60%~70%, 可获得较高
的耐火度，是耐火混凝土优选的胶结材料。用于配制耐火混凝上的硅酸盐类水泥和铝酸盐
类水泥，除应符合国家标准所规定的各项技术指标外，水泥中不得含有石灰岩类杂质，矿
渣硅酸盐水泥中矿渣的掺量不得大千50% 。
(2) 水玻璃胶结材料。
用作耐火混凝土的水玻璃胶结材料通常选用模数为
2. 4~3. o, 相对密度为
1. 38~ 
1. 42 的硅酸钠，并常掺加娠硅酸钠为水玻璃的促硬剂。娠硅酸钠掺最一般为水玻璃的
12%~15% 。
(3) 磷酸胶结材料。
目前，直接采用磷酸配制耐火混凝土也很普遍。磷酸浓度是决定耐火混凝土耐高温性
能的重要因素。磷酸胶结材料一般由工业磷酸调制而成，一般磷酸
(H3PQ4) 含量不得

--- PDF页3077 ---
18. 16 
常用特种混凝土技术
551 
大于85% 。为节约成本，可将电锁用废磷酸经蒸发浓缩到相对密度为
1. 48,...___1. 50, 再与
浓度为50% 的工业磷酸对半调制成相对密度为
1. 38,...___ 1. 42 的磷酸溶液，其效果也不亚千
工业磷酸。
(4) 黏土胶结材料。
配制耐火混凝土所用的黏土胶结材料，多采用软质黏土，或称结合黏土，其能在水中
分散，可塑性良好，烧结性能优良。黏土胶结材料容易获取、价格比较便宜、能满足一般
工程的要求，因此其应用最为广泛。
2. 磨细掺合料
耐火混疑土的磨细掺合料可起到填充孔隙、保证密度及改善施工性能的作用。掺加的
磨细掺合料最主要的是不应含有在高温下易产生分解的杂质，如石灰石、方解石等，以免
影响耐火混凝土的强度和耐火性。应选用熔点高、高温下不变形且含有一定最Alz03 的
材料。
3. 耐火骨料
骨料本身耐热性能对耐火混凝土耐热性能具有重要影响。耐火混凝土所用骨料应具备
在高温下体积变化小、高温不分解的特点，即热膨胀系数较小、熔点高，并且在常温和高
温下具有较高强度。粗细骨料的化学组成不同，其影响混凝土的高温性能和适用范围也不
相同。此外，应限制骨料的最大粒径，选好骨料级配。
18. 16. 4. 4 
耐火混凝土的配合比设计
耐火混凝土的配合比设计除要满足普通混凝土的强度、和易性和耐久性，还必须满足
设计要求的耐火性能。胶结材料的用最、水灰比或水胶比、掺合料的用晕、骨料级配和砂
率等都对耐火混凝土的耐火性能有重要影响。一般而言，胶结材料用最增加，耐火性能降
低，在满足和易性和强度条件下，尽量减少胶结材料用址；水灰比增加，耐火性能下降，
施工条件允许的情况下，尽量减少用水量，降低水灰比；掺合料本身耐火性能较好，常温
时对强度要求不高的耐火混凝土可增加掺合料用量；应避免骨料导致的和易性差及混凝土
密实度下降。砂率宜控制在40%,...___50% 。
耐火混凝土的配合比设计应综合考虑混疑土的强度、使用条件、极限使用温度、材
料来源、经济效益等。耐火混凝土配合比设计的计算较为繁琐，整个过程与轻骨料混
凝土基本相同。一般可采用经验配合比作为初始配合比，通过试拌调整，确定适用的
配合比。
各种耐火混凝土的材料组成、极限使用温度和使用范围见表18-87 。
耐火混凝土的组成材料、极限使用温度和使用范围
表18-87
I 
耐火混凝土
极限使用
材料组成及用量
Ckg/m勹
混凝上最低
名称
温度('C)
胶结料
掺合料
粗细骨料
强度等级
使用范围
普通水泥
耐火混疑土
普通水泥
水渣、粉煤灰
高炉重矿渣、红
温度变化不
700 
砖、安山岩、玄武
和矿渣水泥
(300~400) 
(150~300) 
Cl5 
剧烈，尤酸、
耐火混凝土
岩
(1300~1800)
碱侵蚀的工程

--- PDF页3078 ---
552 
18 
现浇混凝土工程
续表
耐火混凝土
极限使用
材料组成及用量
(kg/m勺
混凝土最低
使用范围
名称
温度
('C)
胶结料
掺合料
粗细骨料
强度等级
矿渣水泥
水渣、黏土热
高炉重矿渣、红
温度变化不
700 
料、黏土砖
(O~
砖、安山岩、玄武
Cl5 
剧烈，无酸、
(350~450) 
200) 
岩
(1400~1900)
碱侵蚀的工程
耐火度不低千
耐火度不低于
普通水泥
l600°C 的黏土熟
1610°C 的黏土料、
Cl5 
无酸、碱侵
普通水泥
(300~400) 
料、黏土砖
(150
黏土砖
(1400 ~ 
蚀的工程
耐火混凝土
~300) 
1600) 
和矿渣水泥
900 
耐火度不低千
耐火度不低于
耐火混凝土
矿渣水泥
1670'C 的黏土熟
1610°C 的黏土料、
无酸、碱侵
(350~450) 
料、黏上砖
(100
黏土砖
(1400 ~ 
Cl5 
蚀的工程
~200) 
1600) 
耐火度不低于
耐火度不低于
1200 
普通水泥
1670'C 的黏土熟
1670°C 的黏土料、
C20 
无酸、碱侵
(300~400) 
料、黏土砖、矶土
黏土砖、矶土熟料
蚀的工程
熟料
(150~300)
(150~300) 
耐火度不低千
宜用千厚度
钮土水泥
1300 
矶上水泥
1730°C 的黏土熟料、
czo 
小于400mm 的
耐火混凝土
(300~400) 
矶土熟料、高铝砖
结构，无酸、
(1400~1700) 
碱侵蚀的工程
可用于受酸
水玻璃
(300~
黏土熟料、黏土
安山岩、玄武
（氢氛酸以外）
400) 加氝硅酸钠
作用的工程，
600 
（占水玻璃重量的
砖、石英石
(300
岩、辉绿岩
(1550
Cl5 
但不得用于经
12%~15%) 
~600) 
~1650) 
常有水蒸气及
水作用的部位
可用于受酸
水玻璃
(300~
耐火度不低于
耐火度不低于
（氢氯酸以外）
900 
400)
加氝硅酸钠
1670'C 的黏土熟
1610°C 的黏土熟
Cl5 
作用的工程，
水玻璃耐
（占水玻璃重戴的
料、黏土砖
(300
料、黏土砖
0200
但不得用千经
火混凝土
12%~15%) 
~600) 
~1300) 
常有水蒸气及
水作用的部位
可用千受氯
化钠、硫酸钠、
水玻璃
(300~
一等冶金镁砂或
一等冶金镁砂或
碳酸钠、氯化
400)
加氪硅酸钠
钠溶液作用的
1200 
（占水玻璃重盘的
煤砖（见注
2)
煤砖
(1700
~ 
Cl5 
工程，但不得
12%~15%) 
(500~6000) 
1800) 
用于受酸作用
及有水蒸气及
水作用的部位
注：
L 表中所列极限使用温度为平面受热时的极限使用温度，对千双面受热或全部受热的结构，应经过计算和试
验后确定；
2. 用镁质材料配制的耐火混凝土宜制成预制砌块，并在40~60°C 的温度下烘干后使用；
3. 耐火混凝土的强度等级以lOOmmX lOOmmX 100mm 试块的烘干，抗压强度乘以o. 9 系数而得；
4. 用水玻璃配制的耐火混凝土及用普通水泥和矿渣水泥配制的耐火混凝土，必须加入掺合料；钮土水泥配制
的耐火混凝土也宜加掺合料；
5. 极限使用温度在350'C 及350°C 以上的普通水泥和矿渣水泥耐火混凝土，可不加掺合料；
6. 极限使用温度为700°C 的矿渣水泥耐火混凝土，如水泥中矿渣含量大于50%,
可不加掺合料；
7. 按上述各项要求，由试验室确定施工配合比。

--- PDF页3079 ---
18. 16 
常用特种混凝土技术
553 
18. 16.4.5 
耐火混凝土的施工
］．搅拌与运输
(1) 拌制水泥耐火混凝土时，水泥和掺合料必须拌合均匀。拌制水玻璃耐火混凝土
时，氝硅酸钠和掺合料必须先混合均匀。
(2) 耐火混凝土宜采用强制式搅拌机搅拌。以黏土、水泥或水玻璃作为胶凝材料的耐
火混凝土，先将原料干混lmin, 然后加水（或水玻璃）湿混z,.._,4min,
总搅拌时间不少
于3min。搅拌好的料宜在30min 之内用完。
(3) 在满足施工要求条件下，耐火混疑土的用水量（或水玻璃用量）应尽量少用。如
用机械振捣，可控制在2cm 左右，用人工捣固，宜控制在4cm 左右。
(4) 耐火混凝土拌合物，可采用间歇式机械运往施工现场，也可采用混凝土泵运送。
2. 耐火混凝土浇筑
耐火混凝土应分层浇筑，分层振捣。它可以采用机械振动成型或人工捣固成型，后者
只适用于施工部位复杂，用量较少的特殊场合。不同捣实方法的耐火混凝土，其挠捣层厚
度不同，但每层厚度不应超过30cm 。
3. 耐火混凝土的养护制度
根据其种类不同，耐火混凝土的养护制度可参考表18-88 。
耐火混凝土的养护制度
表18-88
混凝土种类
养护环境
养护温度
C°C)
养护时间
Cd)
黏土耐火混凝上
自然养护
>20 
3~7 
高铝水泥耐火混凝土
水中养护或潮湿养护
15~20 
>3 
硅酸盐水泥耐火混凝土
水中养护、潮湿养护
15~25 
>7 
镁质水泥耐火混凝土
蒸汽养护
60~80 
0. 5~1 
磷酸盐耐火混凝士
自然养护
>20 
3~7 
水玻璃耐火混凝土
自然养护
15~30 
7~14 
4. 热烘烤处理
耐火混凝土非常重要的工艺特点是：需要经过烘烤以后才能使用。养护后待混凝土达
到70% 强度才能进行热烘烤处理。耐火混凝土的烘烤制度可参照表18-89 。
耐火混凝土烘烤热处理制度
表18-89
砌体厚度(mm)
<200 
200~400 
>400 
升温速度和时间
温度
C'C)
升温速度
需要时间
累计时间
升温速度
需要时间
累计时间
升温速度
需要时间
累计时间
CC/h) 
Ch) 
Ch) 
C°C/h) 
Ch) 
Ch) 
C°C/h) 
(h) 
Ch) 
常温~150
20 
7 
。
15 
9 
。
10 
13 
。
150 士10 保温
24 
31 
32 
51 
10 
40 
53 
150~350 
20 
10 
41 
15 
13 
54 
10 
20 
73 
350 士10 保温
24 
65 
32 
86 
10 
40 
113 
350~600 
20 
13 
73 
15 
17 
103 
10 
25 
138 
600 土10 保温
16 
94 
24 
127 
32 
170 
600~使用温度
35 
25 
20 

--- PDF页3080 ---
554 
18 
现浇混凝土工程
18.16.5 
耐腐蚀混凝土
耐腐蚀混凝土是由耐腐蚀胶粘剂、硬化剂、耐腐蚀粉料和粗、细骨料及外加剂按一定
的比例组成，经过搅拌、成型和养护后可直接使用的耐腐蚀材料。
18. 16. 5. 1 
水玻璃耐酸混凝土
水玻璃耐酸混凝土是由水玻璃作胶结材料，娠硅酸钠作硬化剂，以及耐酸粉料和耐酸
骨料或另掺外加剂按一定比例配合而成。它具有良好的物理力学性能、耐化学腐蚀性能，
能耐大多数无机酸、有机酸和侵蚀性气体的腐蚀；如果使用耐热性能好的骨料，耐热温度
可达l000°C 以上；且具有材源广、成本低等优点。水玻璃耐酸混凝土是一种普遍使用的
防腐材料，已在我国防腐工程中广泛应用，如浇筑地面整体面层、设备基础，化工、冶金
等工业中的大型构筑物的外壳及内衬和大型设备如储酸槽、反应塔等防腐蚀工程。水玻璃
耐酸混凝土不能耐碱、热磷酸、氢氪酸和高级脂肪酸的腐蚀。因所用的硬化剂娠硅酸钠有
毒性，故不能用于食品工业。水玻璃耐酸混疑土的防渗性差，若用于储酸槽等有腐蚀作用
的槽罐衬里时，需要设置沥青卷材或玻璃钢等有效的防渗层。此外，水玻璃混凝土施工较
复杂，拆模和养护周期长。
1. 原材料选择
(1) 胶结材料水玻璃具有两项重要的技术性能指标：模数和比密度。
(2) 为加速水玻璃硬化，常使用氪硅酸钠
(Na2S正）作为水玻璃耐酸混疑上的固化
剂。瓶硅酸钠在存放过程中易受潮结块，应用塑料袋包严，并存放在干燥环境中。使用时
发现氯硅酸钠含水率大千1%, 应作烘干处理。氝硅酸钠的细度越小，越能促使硬化反应
完全，因而结块的氝硅酸钠，必须经过磨细过筛才能使用。
(3) 耐酸骨料要求其自身耐酸度高、级配良好及不含泥等杂质。常采用的有石英
石、花岗石、安山岩、辉绿岩、人造铸石或酸性耐火黏土砖，也可使用石英质的河沙
卵石等。
(4) 耐酸粉料是水玻璃耐酸混凝土必不可少的填充料，它的用蜇与性能影响着混凝土
的各项性能，诸如疑结时间、密实度、收缩率以及耐酸稳定性等等，因此粉料在水玻璃耐
酸混凝土中起着重要的作用。耐酸粉料是由天然耐酸岩或人造耐酸石材经磨细加工而成，
常用的有铸石粉、石英粉、瓷粉等。石英粉耐酸度在97% 以上，是一种耐酸性好的粉料，
但是石英粉配制的耐酸混凝土抗渗性较差，收缩率偏高，这对石英粉的广泛应用带来了一
定的局限。铸石粉是巾辉绿岩等原料经过高温熔融结晶而后制得的，它的颗粒结构致密，
用它配制的耐酸混凝土收缩率小，耐酸液渗透力较强，强度较高。目前，在水玻璃耐酸材
料中，铸石粉是广泛应用的一种较理想的耐酸粉料。用瓷粉调制的耐酸混凝土和易性好，
其制品收缩较小，耐酸性能强，也是常用的粉料之一。
(5) 掺加改性剂提高混凝土密实度，可改善耐酸混凝上的强度和抗渗性，常用的有映
喃类有机单体、水溶性低聚物、水溶性树脂及皖方基磺酸盐等。
2. 配合比设计
(1) 水玻璃耐酸混凝土配合比的设计应综合考虑混凝土的强度要求、耐酸性要求、抗
水性要求及施工性能和成本等。
(2)
设计步骤：

--- PDF页3081 ---
18. 16 
常用特种混凝土技术
555 
1) 水玻璃用蜇及模数、相对密度的选择。水玻璃用鼠根据和易性、抗酸及抗水性确
定，选择原则是在确保施工和易性情况下水玻璃尽量少用。通常，
lm3 耐酸混凝土水玻璃
用最控制在250~300kg 之间。水玻璃最常使用的模数为2. 6~2. 8, 密度为1. 38~1. 42g/ 
cm
。
2) 确定氝硅酸钠掺量。颌硅酸钠掺量不宜过多，一般掺量为水玻璃用晕的12%~15% 。
3) 确定耐酸粉料及骨料用量。粉料的掺匮以400~550kg/面为宜。粗、细骨料的总
用量，可由lm3 耐酸混凝土总重最
(2300~2400kg/m3) 减去水玻璃、氮硅酸钠和耐酸粉
料三者的用量求得，再根据砂率分别求得细骨料和粗骨料用最。砂率一般选择在38%
~45% 。
3. 施工工艺
(1) 施工准备。
1) 水玻璃的配制：水玻璃经过模数、密度调整合格后方能使用。
2) 基层表面要求平整，以保证砌筑质址。
3) 需设置隔离层的，隔离层可采用树脂玻璃钢、耐酸橡胶板、沥青油毡、铅板或涂
层等。隔离层要求搭接缝平整、严密、不渗漏，并与基层有较好的粘结强度。
4) 如需设置钢筋，钢筋应除锈并涂刷耐酸涂层（如环氧、过氯乙烯漆等）作保护，
且宜采用焊接网架，如采用绑扎钢筋，应注意钢丝头不得外露出混凝土保护层。钢筋的耐
酸混凝土保护层应在25mm 以上。
(2)
施工工艺。
1) 水玻璃耐酸混凝土宜选用强制式搅拌机，搅拌时间4~5min 。先将粉料、粗细骨
料与娠硅酸钠干拌1~2min, 然后加入水玻璃湿拌2~3min,
直至均匀为止。
2) 搅拌好的水玻璃混凝土，不允许加入任何材料，并需在水玻璃加入起30min 内
用完。
3) 浇筑大面积地面工程时，应分格浇筑，分格缝内可嵌入聚氯乙烯胶泥或沥青胶泥。
浇筑厚度超过20cm 时，应分层浇筑及分层捣实。
4) 水玻璃耐酸混凝土终凝时间较长，模板支撑必须牢固，拼缝严密，表面平整，并
防止水玻璃流失。
5) 耐酸贮槽的浇筑以一次连续浇灌成型不留施工缝为宜，如必须留施工缝时，下次
浇筑前应将施工缝凿毛，清理干净后涂一层同类型的耐酸稀胶泥，稍干后再继续浇筑。
6) 水玻璃耐酸混凝土拆模时间与温度有关：
5~l0°C 时，不少千7d;
10~15°C 时，
不少千5d;
16~20°C 时，不少千3d;
21~30°C 时，不少于2d;
30°C 以上时，
ld 可拆模。
7) 拆模后，如有蜂窝、麻面、裂纹等缺陷，应将该处混凝土凿去并清理于净，然后
薄涂一层水玻璃胶泥，待稍干后再用水玻璃胶泥砂浆进行修补。
(3) 养护I艺。
1) 成型和养护期间做好防潮、防冻和防晒。
2) 宜在15~30°C 的干燥环境中施工和养护。温度低千l0°C 时应采取冬期施工措施，
如采用电热、热风、暖气等人工加热措施。
3) 养护应避免急冷急热或局部过热，不得与水接触或采用蒸汽养护，也要防止冲击
和震动。

--- PDF页3082 ---
556 
18 
现浇混凝土工程
4) 水玻璃耐酸混凝土在不同养护温度下的养护期为：
10~Z0°C 时，不少于
12d;
21~30°C 时，不少于6d;
31~35°C 时，不少于3d 。
(4)
酸化处理。
1) 酸化处理可提高水玻璃耐酸混凝土的稳定性。酸化处理的龄期应根据试件强度来
确定，一般在完成混凝土养护期后进行。
2) 酸化处理所用酸品种和浓度可参照：
(D4o%~6o% 浓度的硫酸；
@15%~25% 浓
度的盐酸，或1
= z~1 = 3 的盐酸酒精溶液；
(3)40%~45%浓度的硝酸。
3) 酸化处理时，宜在15~30°C 下进行。每次酸化处理前，应清除表面析出的白色结
晶物。
4) 酸化处理，要求涂刷均匀，不少于4 次，每次间隔时间为8~10h 。
18.16.5.2 
硫磺耐酸混凝土
硫磺耐酸混凝土是以熔融硫磺为胶结材料，与耐酸粉料和耐酸骨料配制而成。其优点
是硬化快、强度高，结构密实，抗渗、耐水、耐稀酸性能好，施工方便，无需养护，特别
适用千抢修工程、耐酸设备基础、浇筑整体地坪面层等工程部位，可用作贮酸池衬里（地
上或地下）、过滤池、电解槽、桥面、工业地面、下水管等。缺点是收缩性大、耐火性差，
较脆，不耐磨，易出现裂纹和起鼓，不宜用千温度高于90°C 以及与明火接触、冷热交替
频繁、温度急剧变化和直接承受撞击的部位及面层嵌缝材料。
1. 原材料选择
(1) 胶结材料硫磺。工业用的块状或粉状硫磺，呈黄色，熔点为120°C, 要求含硫量
不小千98. 5 % , 含水率不大于1%, 且无机械杂质。
(2) 常用的耐酸粉料有石英粉、辉绿岩粉、安山岩粉等，当用于耐氢颌酸的硫磺混凝
土时，可用耐酸率大于94% 的石墨粉或硫酸钡。耐酸粉料的细度要求通过0. 25mm 筛孔
筛余率<5%, 通过
0. 08mm 筛孔筛余率为10%~30%; 含水率不大于
0. 5% 。使用前
烘干。
(3) 耐酸细骨料常用石英砂，要求耐酸率不低于94%, 含水率小千0. 5%, 含泥最不
