Repository: 881000/skills

# Agent技能｜可靠、可控、可复用的AI能力库

> 作者：hxw ｜ 工作室：https://18.cx

## 技能介绍

**技能库**是 [Agent-Skills](https://github.com/881000/skills) 通用技能包中的一员，是一个面向 AI Agent 设计的**轻量化、标准化、跨平台**的技能包管理器。它将零散的技能安装、版本检测、分类管理封装为标准化技能单元，解决 Agent 能力安装繁琐、版本不可控、跨平台复用成本高等问题。

本技能不绑定任何特定 AI 平台，安装目录支持 `--install-dir` 参数和 `SKILL_INSTALL_DIR` 环境变量两种方式指定，另支持自动探测与默认目录，可在任意支持脚本执行的 AI 环境中使用。

## 功能特性

- **两级分类管理**：按一级分类 → 二级分类组织技能，支持按分类批量安装。
- **按名称安装**：回复技能名称即可安装单个技能，已存在时输出提示后覆盖（可用 `--force` 静默覆盖）。
- **实时版本检测**：`list --check-updates` 和 `info` 命令从对应 GitHub 仓库的 SKILL.md 实时读取最新版本号，自动对比本地版本，提示更新；分支自动回退（配置分支 → main → master），任一 HTTP 错误均触发回退。
- **通用安装目录**：支持 `--install-dir` 参数、`SKILL_INSTALL_DIR` 环境变量指定安装目录，另支持自动探测与默认目录，不绑定平台路径。

File: building-construction-handbook/references/32 建筑防腐蚀工程.txt (part 3 of 3)
320 
280 
240 
10~15 
0. S~lmm 厚
板材脱胶处不得大于9cm气各脱胶处间距不得小千50cm 。
(3) 焊缝表面应饱满、平整、光滑、呈淡黄色，两侧挤出焊浆无焦化、焊瘤、焊肉不
足、粘结不牢、起鳞、开裂、空隙、烧焦、碳化等缺陷，凹凸不得大于士0.6mm。焊缝
应牢固，焊缝的抗拉强度不得小于塑料板强度的60% 。
(4) 焊条排列紧密，尤波纹形，每根焊条接头处应错开100mm 以上。
(5) 空铺法衬里和压条螺钉固定法衬里应进行24h 的注水试验，检漏孔内应无水渗
出。当发现渗漏，应进行修补。修补后应重新试验，直至不渗漏为合格。
(6) 塑料类防腐蚀工程原材料、塑料板材衬里、塑料板材面层的质量检验，应满足
《建筑防腐蚀工程施工质量验收标准》GB/T 50224 的要求。
32. 8. 1. 6 
环保与绿色施工
环保绿色施工是指在保证质蜇、安全等基本要求的前提下，通过科学管理和技术进
步，最大限度地节约资源与减少对环境具有负面影响的施工活动。为响应环保绿色施工的
要求，实现“四节一环保”的目标，应采取如下措施：
(1) 建立重要的环境因素清单，并编制具体的环境保护技术措施。
(2) 合理利用新技术、新材料、新工艺，优先采用技术成熟、能源消耗低的工艺设
备。采用高强、高性能的材料，减少传统材料的用最，扩大新材料、新工艺的使用。
(3) 加强施工现场管理，合理规划施工现场管理区、生活服务区、材料堆放与仓储
区、材料加工作业区，各区域应分开设置。
(4) 对临时用房、围墙、道路等根据施工规模、员工人数、材料设备需用计划和现场
条件进行控制。对于材料的供应、存储、加工、成品半成品堆放使用，进行合理的流水管
理，避免二次搬运。根据工程量的大小，确定采购产品的数量，尽量达到零库存。
(5) 施工过程中的废弃物，应集中堆放到专用场所，并按照环保要求及时清理、清运
出厂。

--- PDF页4886 ---
32.8 
其他类防腐蚀工程
355 
32. 8. 1. 7 
安全防护
(1) 施工前，应根据操作的具体情况，制订严格有效的安全防护措施及应急预案，并
严格贯彻、督促切实执行。
(2) 施工机具、设备和设施，使用前应检验合格，符合国家现行有关规范和标准。
(3) 操作人员在施工前应进行体格检查。患有气管炎、心脏病、肝炎、高血压以及对
某些物质有过敏反应者均不得参加施工。
(4) 焊接作业时，操作场所必须有良好的通风设施。
(5) 施工中应为作业人员配备施工必需的防护用品，如为防止和有害物质接触，操作
人员应戴橡胶手套。所配备的防护用品应符合现行国家标准的相关规定。
(6) 现场动火、受限空间施工和使用压力设备作业等，应办理相关的作业审批手续，
作业区域应设置安全围挡和安全标志，并设专人监护、监控。作业结束后，应检查并消除
安全隐患后再离开现场。
32.8.2 
沥青类防腐蚀工程
沥青类防腐蚀丁程包括：沥青胶泥、沥青砂浆、沥青混凝土、碎石灌沥青等。在防腐
蚀丁程中，沥青胶泥常用千混凝上表面铺贴隔离层或涂覆隔离层；沥青砂浆、沥青混凝土
多用千整体面层；碎石灌沥青多用千基础垫层。
32. 8. 2. 1 
一般规定
(1)
防腐蚀工程施工前，必须在结构验收合格，工序交接手续完备之后进行。
(2) 沥青混合料应使用机械拌制。
(3) 沥青材料不得用明火直接加热。
(4) 沥青的贮存应防曝晒和防污染。
32. 8. 2. 2 
材料质量要求
1. 原材料质量要求
道路石油沥青、建筑石油沥青应符合国家现行标准《道路石油沥青》
NB/SH/T
0522 、《建筑石油沥青》
GB/T 494 的规定。常用的材料为石油沥青中的道路石油沥青和
建筑石油沥青。其质量要求见表32-80 。
道路、建筑石油沥青的质量
表32-80
道路石油沥青
建筑石油沥青
项目
60 号
40 号
30 号
10 号
针入度
(25'C, lOOg, 5s) 0/lOmm) 
50~80 
36~50 
26~35 
10~25 
延度
(25'C, Scm/min) (cm) 
诊70
;?:3. 5 
诊2. 5 
~1. 5 
软化点（环球法）('C) 
45~58 
多60
诊75
诊95
注：延度中的
"5cm/min" 是指建筑石油沥青。
2. 沥青类材料制成品的质量
(1) 沥青胶泥的技术指标见表32-81 。

--- PDF页4887 ---
356 
32 
建筑防腐蚀工程
沥青胶泥的技术指标
表32-81
I 
使用部位最高温度
C'C)
项目
I 
30 
31~40 
41~50 
51~60 
耐热稳定性
C'C) 不低于
I 
40 
50 
60 
70 
浸酸后重量变化率（％）
I 
1 
(2) 沥青砂浆和沥青混疑土的技术指标见表32-82 。
沥青砂浆和沥青混凝土的技术指标
项目
表32-82
抗压强度
CMPa)
_ 
20°C 时
50°C 时
饱和吸水率（％）（以体积计）
浸酸安定性
指标
彦3
多1
:,_:;;;1. 5 
合格
3. 填充材料的质量指标
(1) 细骨料：细骨料宜采用石英砂，粒径为0. 25,..__,2. 5mm 的中粗砂；耐酸度不应小
千95%; 含泥最不应大于1% 。细骨料的颗粒级配见表32-83 。
细骨料的颗粒级配表
表32-83
方孔筛
(mm)
累计筛余（％）
4. 75 
0~10 
1. 18 
0. 3 
35~65 
80~95 
0. 15 
90~100 
(2) 粗骨料：粗骨料宜选用石英石，沥青混凝士骨料粒径不应大千25mm, 碎石灌沥
青的石料粒径应为30~60mm, 耐酸度不应小于95% 。
粗骨料宜选用石英石、花岗石。耐碱工程粗骨料宜选用花岗石、石灰石、自云石等。
(3) 粉料：耐酸度不应小95%,
细度0. 15mm 筛孔筛余不应大千5%, 0. 075mm 筛
孔筛余10%~30%, 亲水系数不应大千1. 1 。粉料宜使用石英粉、辉氯岩粉、安山岩粉、
瓷粉等；耐碱工程用滑石粉或磨细的石灰粉、白云石粉；耐含瓶酸工程应用硫酸钡粉、石
墨粉。
32.8.2.3 
施工准备
1. 施工机具
各种施工用机具设备准备就绪，机械设备应完好，符合使用要求，各种工具规格齐
全，并有一定的备用数量。
(1)
机械设备
熔解设备、通风机、鼓风机、切割机等。
(2)
主要工具
砂浴锅、铁盘、搅拌器、长柄勺、长嘴浇灌壶、移动式炉、温度计、扁铲、电热铲、
喷灯、平钢板、铁罐、铁勺、台秤及辗压滚筒
(40~50kg 重）、平板振动器、灭火器等。
2. 施工环境
施工环境温、湿度要求：沥青类材料施工温度不宜低于5°C' 否则熬制、烧筑、压实

--- PDF页4888 ---
32.8 
其他类防腐蚀工程
357 
温度应适当提高；原材料使用温度应不低于15°C 。
32.8.2.4 材料的配制及施工
1. 沥青砂浆、沥青混凝土的配制
(1)
沥青胶泥的配制要求：
1) 沥青应破碎成粒径8~10cm 的小块，均匀加热至160~180°C,
经搅拌、脱水，至
不再起泡沫，并除去杂物。
2) 按施工配合比，将预热至140°C 左右的干燥粉料和骨料混合均匀，随即将熬至
180~200°C 的沥青升温至200~230°C, 逐渐加入混匀的填料，不断翻拌至全部粉料和骨
料被沥青覆裹为止。拌制温度宜为180~210°C 。
(2) 沥青砂浆和沥青混凝土的施工配合比，宜按照表32-84 选用。
沥青砂浆和沥青混凝土的施工配合比（质量比）
表32-84
种类
粉料和骨料混合物
沥青混凝土（％）－沥青
沥青砂浆
100 
11~14 
细粒式沥青混凝土
100 
8~10 
中粒式沥青混凝土
100 
7~9 
注：本表是采用平板振动器振实的沥青用量，当采用辗压机或热滚筒压实时，沥青用量应适当减少。
(3) 粉料和骨料之间的比例应符合表32-85 的颗粒级配要求。
粉料和骨料混合物颗粒级配
表32-85
混合物累计筛余（％）
种类
19 
13. 2 
4. 75 
2.36 
1. 18 
0. 6 
o. 3 
0. 15 
0.075 
沥青砂浆
。
20~38 
33~57 
45~71 
55~80 
63~86 
70~90 
细粒式沥青混凝土
。
22~37 
37~60 
47~70 
55~78 
65~85 
70~88 
75~90 
中粒式沥青混凝土
。
10~20 
30~50 
43~67 
52~75 
60~82 
68~87 
72~92 
77~92 
2. 沥青稀胶泥涂覆的隔离层施工
(1) 基层表面应先均匀涂刷冷底子油两遍。每遍冷底子油应保持清洁，待干燥后，方
可进行隔离层的施工。冷底子油的质最配比要求如下：
1) 采用汽油为溶剂时，第一层建筑石油沥青与溶剂汽油质蜇比应为30: 70; 第二层
建筑石油沥青与溶剂汽油质扯比应为50:
50 。
2) 采用煤油或轻质柴油为溶剂时，建筑石油沥青与煤油或轻质柴油质晕比为40: 60 
（第一、二遍冷底子油用相同配合比）。
(2) 沥青稀胶泥的施工配合比中沥青与粉料的质量比应为100 : 30 。
(3) 沥青胶泥或热沥青的浇铺温度，建筑石油沥青不应低千190°C,
建筑和普通石油
沥青混合不应低于220°C, 普通石油沥青不应低于240°C 。当环境温度低千5°C 时，应采
取措施提高温度后方可施工。
(4) 卷材隔离层的涂覆要求：
1) 卷材涂覆前表面撒布物应清除干净，并保持干燥。
2) 卷材铺贴顺序应由低往高，先平面后立面。地面隔离层延续铺至墙面的高度为

--- PDF页4889 ---
358 
32 
建筑防腐蚀工程
100~150mm, 贮槽等构筑物的隔离层应延续铺至顶部，转角或穿过管道处均应做成小圆
角，并附加卷材一层。
3) 卷材隔离层的施工应随浇随贴，每层沥青胶泥或热沥青的厚度不应大千2mm。铺
贴必须展平压实，接缝处应贴牢；油毡的搭接宽度，短边和长边均不应小千100mm,
上
下两层油毡的搭接缝、同一层油毡的短边搭接缝均应错开。
4) 涂覆的隔离层的层数，宜用两层，总厚度为2~3mm。当隔离层上采用水玻璃类
耐酸材料施工时，应随即均匀稀撒预热的耐酸砂粒（粒径1. 2~2. 5mm) 。
3. 碎石灌沥青垫层的施工
(1) 所使用沥青的软化点应低千90°C; 石料应干燥，材质应符合设计要求。
(2) 施工前，应清理基层，碎石灌沥青垫层不得在有明水或冻结的基土上进行施工。
(3) 碎石灌沥青垫层施工时，先在基土上铺一层粒径为30~60mm 的碎石，务实后，
再铺一层粒径为10~30mm 的碎石，找平、拍实，随后浇灌热沥青。若设计要求垫层表
面平整时，在浇灌热沥青后，随即撒布一层粒径为5~10mm 的细石，整平后再浇一层热
沥青。浇灌过程中，沥青的渗入深度应符合设计要求。
4. 沥青砂浆和沥青混凝土铺筑的整体面层
(1) 沥青砂浆和沥青混凝土摊铺前，应在已涂有沥青冷底子油的水泥砂浆或混凝土基
层上，先涂一层沥青胶泥（沥青：粉料=100:
30) 。
(2) 沥青砂浆和沥青混凝土应采用平板振动器（或辗压机）和热滚筒压实。特殊部位
应采取热烙铁拍实。采用平板振动器和热滚筒压实时，沥青标号宜用30 号；采用辗压机
压实时，沥青标号宜用60 号。
(3) 沥青砂浆和沥青混凝土摊铺后，应随即刮平进行压实。每层压实厚度，沥青砂浆
和细粒式沥青混凝土不宜超过30mm,
中粒式沥青混凝土不应超过60mm; 虚铺厚度应经
试压确定，用平板振动器振实时，一般为压实厚度的
1. 3 倍。
(4) 沥青砂浆和沥青混凝土用平板振动器振实时，开始压实温度为150~160°C,
压
实完毕温度不低于ll0°C 。当施工环境温度低千5°C 时，开始压实温度应为160°C,
压实
完毕温度不应低ll0°C 。
(5) 垂直施工缝应留成斜搓，用热烙铁拍实。继续施工时，应将斜搓清理干净，并加
以预热。预热后，涂一层热沥青，然后继续摊铺沥青砂浆或沥青混凝土。接缝处应用热烙
铁仔细拍实，并烙平至不露痕迹。分层摊铺时，上下层的垂直施工缝应相互错开，水平施
工缝应涂一层热沥青。
(6) 立面涂抹沥青砂浆应分层进行，每层厚度不应大千7mm, 最后一层抹完后，应
用热烙铁烫平。
(7) 产品缺陷处理，应将缺陷挖除，清理干净，预热后，涂一层热沥青，然后用沥青
砂浆或沥青混疑土进行填铺、压实。
(8)
当采用沥青砂浆预制块铺砌时，应按32. 7.4 小节的规定施工。
5. 沥青防腐蚀工程施工质晕保障措施
(1) 改建、扩建工程在已被侵蚀的基层上施工时，其基层必须先清除腐蚀产物和残留
的侵蚀性介质。
(2) 水泥砂浆或混凝土基层，必须坚固密实，裂缝、麻面应用1 : 2 的水泥砂浆抹平。

--- PDF页4890 ---
32. 8 
其他类防腐蚀工程
359 
(3) 金属结构预埋件表面应平整，施工前应把焊渣、毛刺、铁锈、油污、尘土等清除
干净，并保持干燥。
6. 成品保护
(1)
隔离层防止利器划破戳穿。
(2)
已施工的沥青类防腐工程，严禁堆放重物和有机溶剂。
(3) 凡穿过防腐层的管道、套管、预留孔、预埋件，防腐蚀施工后，严禁切割、烧焊
和凿孔。
32. 8. 2. 5 
质量要求及检验
(1) 铺压完的沥青砂浆和沥青混凝土，应与基层结合牢固。其面层应密实、平整，不
得有裂纹、起鼓和脱层等现象。当出现此类现象时，应先将缺陷处挖除，清理干净，预热
后，涂刷一层热沥青，再用沥青砂浆和沥青混凝土进行填铺、压实，不得使用沥青作表面
处理。
(2) 地面面层平整度的允许偏差不大于6mm, 坡度应符合设计及要求。
(3) 沥青类防腐蚀工程原材料，各项施工工艺的质量检验标准，应满足现行标准《建
筑防腐蚀工程施工质最验收标准》
GB/T 50224 的要求。
32. 8. 2. 6 
环保与绿色施工
环保绿色施工是指在保证质最、安全等基本要求的前提下，通过科学管理和技术进
步，最大限度地节约资源与减少对环境具有负面影响的施工活动。为响应环保绿色施工的
要求，实现“四节一环保”的目标，应采取如下措施：
(1) 建立重要的环境因素清单，并编制具体的环境保护技术措施。
(2) 合理利用新技术、新材料、新工艺，优先采用技术成熟、能源消耗低的工艺设
备。采用高强、高性能的材料，减少传统材料的用量，扩大新材料、新工艺的使用。
(3) 加强施工现场管理，合理规划施工现场管理区、生活服务区、材料堆放与仓储
区、材料加工作业区，各区域应分开设置。
(4) 对临时用房、围墙、道路等根据施工规模、员工人数、材料设备需用计划和现场
条件进行控制。对千材料的供应、存储、加工、成品半成品堆放使用，进行合理的流水管
理，避免二次搬运。根据工程措的大小，确定采购产品的数量，尽量达到零库存。
(5) 在施工过程中，限制采用高VOE 材料，设置专用材料配制区域，四周设置围
护，并应采取防尘措施。切割作业应选定切割点，并应进行封闭围护。进行基层清理、机
械切割或喷涂作业时，应采取防扬尘措施。
(6) 需现场配制的材料应按设计要求的配合比定蜇配制，即配即用，对千剩余的胶泥
要注意收集，并制订专项措施进行处理。
(7) 施工过程中的危险废弃物，应集中堆放到专用场所，按国家环保的规定设置统一
的识别标志，并建立危险废弃物污染防治的管理制度，制订事故的防范措施和应急预案。
(8) 运输危险废弃物时，应按国家和地方相关危险货物和化学危险品运输管理的规定
执行。
32.8.2.7 
安全防护
(1) 施工前，应根据操作的具体情况，制订严格有效的安全防护措施及应急预案，并
严格贯彻、督促切实执行。

--- PDF页4891 ---
360 
32 
建筑防腐蚀工程
(2) 施工机具、设备和设施，使用前应检验合格，符合国家现行有关规范和标准。
(3) 贮存原材料的场地应单独隔离设置，严禁烟火。
(4) 操作人员在施I前应进行体格检查。患有气管炎、心脏病、肝炎、高血压以及对
某些物质有过敏反应者均不得参加施工。
(5) 施工中应为作业人员配备施工必需的防护用品，如为防止和有害物质接触，操作
人员应戴橡胶手套。所配备的防护用品应符合现行国家标准的相关规定。
(6) 现场动火、受限空间施工和使用压力设备作业等，应办理相关的作业审批手续，
作业区域应设置安全围挡和安全标志，并设专人监护、监控。作业结束，应检查并消除安
全隐患后再离开现场。
(7) 熬制沥青时，应使用带盖的熬煮锅，每锅装料不得超过容积的2/3 。加热时防止
局部过热，如冒黄烟时应立即压火。
32.8.3 
喷涂型聚腮涂料的施工
喷涂聚脉技术是在反应注射成型
CRIM) 技术基础上研发的一种无溶剂、快速厚膜涂
装技术，聚脉涂料是一种高性能、长寿命的优异防护涂装材料。喷涂聚脉技术是在喷射成
型基础上研发的一种无溶剂、双组分，采用专用设备喷涂的厚膜涂装技术。其材料的主要
特征是：
(1) 涂层快速固化，可在任意形面上成型，厚膜涂层一次成型且不流挂。
(2) 施工效率高，材料的养护周期短，能有效缩短维修和防腐保养工期。
(3) 涂层与各种工作基面的附着力较佳，且贴合性好。
(4) 涂层材料具有拉伸强度大、延伸率高、撕裂强度大等优异力学性能。
(5) 涂层材料具有良好的耐介质腐蚀性能。
喷涂型聚豚防腐施工技术已在化工防腐、建筑防腐、防水保护等领域得到广泛运用。
32. 8. 3. 1 
一般规定
(1) 喷涂聚脤的施工要求专业性强，施工人员应经喷涂聚脤施工技术的专业培训，合
格后上岗。
(2) 混凝土结构伸缩缝的处理应符合现行行业标准《喷涂聚脤防水工程技术规程》
JGJ/T 200 的有关规定。
(3) 喷涂方法应符合小面积移动交叉施工的要求。操作移动速度应满足单层施工
0. 35~0. 45mm 厚度，设计厚度小于或等于2mm 应连续横竖交叉施工5~6 次，设计厚度
大于2mm 应将总厚度分为两次施工，喷涂聚脉间隔时间宜小于60min 。
(4) 转角和焊缝线应比设计厚度多喷厚0. 5,..___,lmm 且喷涂时先喷转角和焊缝，再大
面积连续喷涂。设备内表面喷涂时，应先喷接管、人孔，后喷内腔，且接管、人孔与设备
内腔焊接处应加厚0. 5,..___,1. 5mm 。
(5) 一次施工宽度应小千1200mm, 相邻施工的搭接缝应大于120mm 。
(6) 喷涂时喷枪与基面宜保持100,..___,200mm 的距离，确保喷涂均匀、无漏点。
(7) 底涂施工宜选用滚涂、刷涂和喷涂，涂层应连续、均匀，不得漏涂。
(8) 配制好的底层涂料应在规定的时间内用完，已经初凝的涂料不得使用。
(9) 喷涂聚脉的施工不应与其他工种交叉作业。

--- PDF页4892 ---
32.8 
其他类防腐蚀工程
361 
32.8.3.2 
材料质量要求
(1) 喷涂型聚脤涂料按其硬度分为弹性聚脉涂料和刚性聚豚涂料。
(2) 喷涂型聚豚涂料原材料的质量应符合表32-86 的规定；
喷涂型聚腮涂料原材料的质量
指标
项目
表32-86
弹性休聚脉
刚性体聚脉
外观
A 组分为黄色或浅色液体，尤凝胶、结块
B 组分为有色液体，无凝胶、结块
固体含扯（％）
多95
凝胶时间
(s)
冬45
~30 
触干时间
(min)
冬10
冬5
密度
(g/cm勺
0. 95~1. l 
黏度
(cps)
冬1200
(3) 喷涂型聚脉防腐蚀丁程采用的辅料应符合现行行业标准《喷涂型聚脉防护材料涂
装工程技术规范》
HG/T 20273 的有关规定。
32.8.3.3 
施工准备
1. 施工机具
喷涂型聚脤防腐蚀工程应采用专用双组分高压喷涂设备施工，喷涂聚脉双组分材料应
采用体积比为1 : 1 的施工设备混合完成，双组分材料应由提料泵连续输送。
2. 施工环境
施工环境温度宜大于3°C,
相对湿度宜小于85%, 不宜在风速大千5m/s 、雨、雾、
雪天环境下施工。
32.8.3.4 聚脉的配制及施工
1. 聚脉的配制
(1) 喷涂聚豚双组分材料应采用体积比为
1 : 1 的施工设备混合完成。
(2) 双组分材料应由提料泵连续输送。
(3) 原料温度应为
15,...__,40°C 。
2. 聚脉的施工
(1) 底层清理、修复：清除表面浮灰，底层涂料填补细小孔洞，形成表面连续结
合层。
(2) 立面和顶面施工：用环氧涂料滚刷一道，厚度0. 2,...__,0. 4mm (干膜），将涂料渗
透到基面，养护干燥2,__,8h 后用环氧涂料或丙烯酸涂料修补，补孔率100% 。干燥养护
2,__,4h后打磨平整，去除浮灰。
(3) 潮湿面的施工要求：清除积水、渗水，漏水处用快干材料堵漏。
(4) 采用聚氨酣水性涂料满刮一道，干膜厚度一般为0. 3,...__,o. 4mm, 保证充分渗透，
并且封闭基面细孔。温度不小千15°C,
养护8~12h,
或不大千15°C,
养护16,__,24h,
再
喷涂聚豚层。
(5) 养护干燥后，检查是否有未封闭的细孔及底面渗水，若有则重复前述步骤。

--- PDF页4893 ---
362 
32 
建筑防腐蚀工程
(6) 底涂与喷涂聚脉涂料的间隔时间应符合表32-87 的规定。超过间隔时间的底涂，
应进行处理后方可喷涂聚脤涂料。
底涂与喷涂聚脤涂料的间隔时间
表32-87
底涂种类
温度
(°C)
时间
Ch)
~30 
1~3 
聚氨酷底涂
15~30 
1~6 
~15 
6~24 
多15
4~6 
环氧树脂底涂
8~15 
6~10 
冬8
24~48 
(7) 底涂与基面的附着力应符合表32-88 的规定。
底涂与基面的附着力
表32-88
指标
项目
环氧树脂底涂
聚氨酷底涂
底涂与混凝土基面的粘结强度
CMPa)
;?2 
诊2
底涂与钢结构件基面的粘结强度
(MPa)
多4. 5 
~3. 5 
32.8.3.5 质量要求与检验
(1) 涂层的外观，涂膜光滑平整、颜色均匀一致，无返锈、气泡、流挂、开裂及剥落
等缺陷；涂层表面采用电火花检测，无针孔；涂层厚度均匀。金属表面可用测厚仪，水泥
基层及混凝土表面可用无损探测仪器直接检测，也可对同步样板进行检测；涂层附着力应
符合设计要求。
(2) 聚脉喷涂涂层出现缺陷时，应按以下要求进行修补：
1) 修补料应现用现配，搅拌均匀，并应在初凝期前用完。
2) 先对修补处的底层表面进行处理。
3) 面积小于0. 5而的不连续鼓泡、壳层等缺陷，宜采用手工进行修补。
4) 连续面积大千或等千0. 5m2 的鼓泡、壳层等缺陷，应按《喷涂型聚脉防护材料涂
装工程技术规范》
HG/T 20273 的有关规定进行喷涂修补。针孔宜用修补料填补。
(3) 聚脉类防腐蚀工程原材料，各项施工工艺的质量检验，应满足《建筑防腐蚀工程
施工质量验收标准》
GB/T 50224 的要求。
32.8.3.6 
环保与绿色施工
环保绿色施工是指在保证质量、安全等基本要求的前提下，通过科学管理和技术进
步，最大限度地节约资源与减少对环境具有负面影响的施工活动。为响应环保绿色施工的
要求，实现“四节一环保”的目标，应采取如下措施：
(1) 施工前应建立重要的环境因素清单，并编制具体的环境保护技术措施。
(2) 合理利用新技术、新材料、新工艺，优先采用技术成熟、能源消耗低的工艺设
备。采用高强、高性能的材料，减少传统材料的用最，扩大新材料、新工艺的使用。
(3) 所有进场材料应检查验收合格，符合环保要求并保存验收资料，不得使用环保不

--- PDF页4894 ---
32.9 
建筑防腐蚀工程验收
363 
达标或国家明令禁止的材料。
(4) 施工现场设置满足污水处理要求的隔汕池、沉淀池等，并保证正常发挥作用，按
照规定配制消防设施，配备与火灾等级、种类相适应的灭火器材，并有防火标识。
(5) 对于裸露的空地进行种树、植草，垃圾或废弃物分类堆放，按规定设置环境管理
部门，配备满足环境管理需要的作业人员，对其进行环境交底、培训、检查等，满足施工
现场环境管理需要。
(6) 需现场配制的材料应按设计要求的配合比定量配制，即配即用，对于剩余的涂料
要注意统一收集管理，并制订专项措施进行处理。
(7) 施工过程中的有毒有害废弃物，应集中堆放到专用场所，按国家环保的规定设置
统一的识别标志，并建立危险废弃物污染防治的管理制度和应急预案。
(8) 施主现场配制的设备，应满足噪声、能耗等环境管理要求，如设备的能耗、尾气
和噪声排放，不得出现漏油、遗洒、排放黑烟，不得超出相关法规的限值要求。
32. 8. 3. 7 
安全防护
(1) 施工前，应根据操作的具体情况，制订严格有效的安全防护措施及应急预案，并
严格贯彻、督促切实执行。
(2) 施工机具、设备和设施，使用前应检验合格，符合国家现行有关规范和标准。
(3) 聚豚涂料中的部分溶剂和稀释剂具有不同程度的毒性和刺激性，施工前应对施工
人员进行安全技术交底。并在使用或配制中，均应有通风排气设备。
(4) 施工现场严禁烟火，必须配备消防器材和消防水源。
(5) 为防止和有害物质接触，涂料操作人员必须穿戴防护用品，必要时按规定佩带防
毒面具。
(6) 配制或施工毒性或刺激性大的涂料时，应采取轮换制，并缩短作业时间。
(7) 现场动火、有限空间施工和使用压力设备作业等，应办理相关的作业审批手续，
作业区域应设置安全围挡和安全标志，并设专人监护、监控。作业结束，应检查并消除安
全隐患后再离开现场。
32. 9 
建筑防腐蚀工程验收
建筑防腐蚀工程的施工过程，包括：基层表面处理—防腐蚀结构底层处理—防腐蚀结
构中层或过渡层处理一防腐蚀结构面层处理—防腐蚀层保护等阶段，每一个阶段均是前一
步的隐蔽工程，因而每个阶段的交接构成了防腐蚀工程验收的全部内容。
32.9.1 
防腐蚀工程交接
建筑防腐蚀工程的交接，应包括中间交接、隐蔽工程交接和交工验收交接。施工单位
按合同规定的范围，完成全部防腐蚀工程项目后，应办理交工验收交接手续。工程未经验
收交接，不得投入生产使用。
防腐蚀工程交接前，建设单位或监理单位应组织相关单位对其进行检查和验收，并应
确认下列内容：
(1) 施工范围和内容符合合同规定。

--- PDF页4895 ---
364 
32 
建筑防腐蚀工程
(2) 工程质量应符合设计文件、规范及验收标准。
(3) 施工质量不符合现行国家标准《建筑防腐蚀工程施工规范》GB 50212 、《建筑防
腐蚀工程施工质量验收标准》GB/T 50224 的有关规定时，修补或返修的记录应纳入交工
验收交接文件中。
32.9.2
工程验收
建筑防腐蚀工程检验批、分项工程、分部工程质最的验收应在施工单位自检合格的基
础上进行，构成分项工程的各检验批的质量应符合现行《建筑防腐蚀工程施工质量验收标
准》GB/T 50224 相应质量要求的规定，检验批、分项工程质量验收应全部合格后，进行
分部工程验收。
工程验收时，应提交下列资料：
(1) 各种防腐蚀材料、成品、半成品的出厂合格证明、材料检测报告或现场抽样的复
验报告。
(2) 耐腐蚀胶泥、砂浆、细石混凝土、树脂胶料、涂料等的配合比和主要技术性能的
试验报告。
(3) 设计变更通知单、材料代用的技术文件及施工过程中对重大技术问题的处理
记录。
(4) 修补或返工记录。
(5)
隐蔽工程施工和验收记录。
(6) 建筑防腐蚀工程交工汇总表。
有特殊要求的防腐蚀工程，验收时应按合同约定检测相关技术指标。
建筑防腐蚀工程施工的基层表面预处理、隐蔽工程检查、工程交接和交丁验收交接记
录可按表32-89,.._., 表32-92 填写，防腐蚀工程交工验收资料交接汇总可按表32-93 填写，
建筑防腐蚀检验批质量验收记录、分项丁程质量验收记录、分部工程质橄验收记录按表
32-94,.._., 表32-96 填写。
混凝土基层表面预处理检查记录
表32-89
工程编号或名称：
项目：
装置：
工号：
部位名称
施工图号
环境温度
相对湿度
表面预处理要求
表面预处理方式
表面预处理前状况
表面预处理记录
表面预处理后状况
结论
总承包单位：
建设单位（监理单位）：
施工单位：
现场代表：
建设单位项目专业技术
项目技术负责人：
负责人（监理工程师）：
项目专业质量检查员：
施工班组长：
年月
8 
年月
B 
年月
日

--- PDF页4896 ---
32.9 
建筑防腐蚀工程验收
365 
钢结构基层表面预处理检查记录
工程编号或名称：
项目：
装置：
部位名称
环境温度
除锈等级要求
实测项目
项目
除锈等级
部位
1 
2 
3 
4 
竺
总承包单位：
建设单位（监理单位）：
现场代表：
建设单位项目专业技术
负责人（监理工程师）：
5 
I 
工号
施工图号
相对湿度
表面预处理方式
粗糙度
平均
] 
2 
3 
施工单位：
项目技术负责人：
项目专业质量检查员：
施工班组长：
表32-90
4 
5 
平均
年月
B I 
年月日
年月
H
隐蔽工程施工检查记录
表32-91
工程名称
分部分项名称
图号
隐蔽H 期
隐蔽内容
施工简图或说明
检查意见
总承包单位：
建设单位（监理单位）：
施工单位：
现场代表：
建设单位项目专业技术
项目技术负责人：
负责人（监理工程师）：
项目专业质量检查员：
丁程名称
开工日期
年月
施工班组长：
B 
年月
日
防腐蚀工程交接报告
年月
s 
I 
移交日期
交接工程主要内容：
施工情况：（符合设计的程度，主要缺陷及处理意见）
交接意见：
交方承包单位：
接收方单位：
现场代表：
现场技术负责人：
年月
表32-92
年月日
日
年月日
年月
H
总承包单位：
I 建设单位（监理单位）：
现场代表：
建设单位项目专业技术负责人（监理工程师）：
年月日
1
年月日
注：本表格适于工程中间交接和交工交接时填用。

--- PDF页4897 ---
366 
32 
建筑防腐蚀工程
防腐蚀工程交工验收资料汇总表
工程名称
施工单位
编号
资料名称
份数
核查意见
表32-93
编号：
核查人
1 
原材料出厂合格证、质量证明书或复验报告
2 
设计文件、设计变更单、材料代用单
3 
施工组织设计
4 
基层检查交接记录
5 
防腐蚀施工记录
6 
中间交接记录
7 
隐蔽工程施工记录
8 
修补或返工记录
9 
交工验收记录
结论：
施工单位项目经理：
总监理工程师：
（建设单位项目负责人）
年月
H
年月日
建筑防腐蚀检验批质量验收记录
表32-94
检验批质量验收记录编号：
单位（子单位）工程名称
分部（子分部）工程名称
分项工程名称
施工单位
项目负责人
检验批容量
分包单位
分包单位项目负责人
检验批部位
施工依据
验收依据
验收项目
设计要求及规范规定
最小／实际抽样数扯
检查记录
检查结果
1 
2 
主控项目
3 
4 
5 
1 
一般项目
2 
3 
专业工长：
施工单位检查结果
项目专业质量检查员：
年月
日
监理单位验收结论
专业监理工程师：
年月
日

--- PDF页4898 ---
32. 9 
建筑防腐蚀工程验收
867 
建筑防腐蚀分项工程质量验收记录
表32-95
单位（子单位）工程名称
分部（子分部）工程名称
分项工程数量
检验批数量
施工单位
项目负责人
项目技术负责人
分包单位
分包单位项目负责人
分包内容
序号
检验批名称
检验批容最
部位／区段
施工单位检查结果
监理单位验收结论
1 
2 
3 
4 
5 
6 
7 
说明：
施工单位检查结果
项目专业技术负责人：
年月日
监理单位验收结论
专业监理工程师：
年月日
建筑防腐蚀分部工程质量验收记录
表32-96
单位（子单位）工程名称
分项工程数量
施工单位
项目负责人
技术（质扯）负责人
分包单位
项目负责人
分包内容
施工单位检查结果
监理（建设）单位验收结论
序号
分项工程名称
检验批数量
合格
不合格
合格
不合格
1 
2 
3 
质债控制资料
口符合要求
口符合要求
口不符合要求
口不符合要求
综合验收结论
施工单位：
设计单位：
监理（建设）单位：
项目负责人：
项目负责人：
总监理工程师：
年月
日
年月
B 
（建设单位项目负责人）
年月
B 

--- PDF页4899 ---
368 
32 
建筑防腐蚀工程
32. 10 
重要工业建、构筑物的防护与工程案例分析
32.10.1 
化学工业的基本防护类型与实例
32. 10. 1. 1 
化肥装置
1. 尿素造粒塔的结构特点及腐蚀状况
尿素造粒塔是尿素生产工艺过程的一个重要装置，其直径大于20m, 塔高接近100m,
就其构造讲是一座建筑物，就其功能来说，是十分重要的非金属化工设备。
(1) 尿素造粒塔的结构特点
尿素造粒塔由喷淋层、筒休造粒层及刮料层三部分构成，其特点是刚度好、整体性
好、稳定性好、抗渗性好。
(2) 尿素造粒塔内腐蚀特点
尿索颗粒在干燥状态，腐蚀性很小，一旦受潮、吸水、溶解，则腐蚀危害极大。尿素
在造粒塔内的形成是由熔融尿索液经过塔顶喷头喷射，遇到上升冷气流后急剧收缩的结
果。现代化大型装置的生产工艺，提高了喷头出口温度，塔内基本形成气、液、固三相，
对塔内壁产生腐蚀影响，主要原因为塔顶高温潮湿气雾的扩散、渗透，塔中部液体渗透、
结晶、溶胀，塔下部颗粒冲刷，其中塔中部腐蚀最为严重，破坏性最大。
2. 尿素造粒塔常见的防护措施
针对尿素腐蚀对造粒塔内的影响（塔壁、塔底、刮料层），曾经采取了不少防护措施，
产生的效果也有较大区别，每种防护措施都有一定的局限性。
塔底及刮料平台多采用不锈钢板、花岗石或两者搭接作面层，下面附设防腐蚀隔离
层，并采用防腐蚀材料作结合层的结构，提高抗渗、抗冲、承载及防腐蚀功能。
塔外表面选择抗紫外线、耐候性较好的防腐蚀涂料进行防护。
3. 新型防腐蚀材料选用及构造设计
(1) 新型材料选用原则及依据
选用的塔内壁防腐蚀材料，必须具备：自身寿命长，耐温度急变性好，抗渗透性能
强，粘结强度高，防腐蚀效果突出。塔外表面材料应能抗紫外线，耐蚀性好。对刮料平台
还得考虑抗冲击性能。
(2)
防腐蚀构造设计及特煮
综合塔内腐蚀特点，防蚀层构造设计，除保留传统的做法外，还应在提高耐温、抗
渗、防粘塔、抗冲刷方面有新的进步，若兼顾施工等因素，塔内壁防腐蚀构造设计如下：
1)
【方案A】
叩浇筑塔体（加减水剂、密实剂等），提高抗渗强度等级。
＠基层表面处理（符合《建筑防腐蚀工程施工规范》GB 50212 要求）。
＠稀释的乙烯基酣树脂打底两道（视具体情况，酌情增加粉料）。
＠乙烯基酷树脂贴玻纤布两层、玻纤毡一层（形成富树脂层）。
＠乙烯基酣鳞片涂料三道（达到抗渗、耐磨效果），涂层厚度不小千300µm 。
＠自然养护7~15d 。

--- PDF页4900 ---
32. 10 
重要工业建、构筑物的防护与工程案例分析
369 
2)
【方案B】
心浇筑筒体（加减水剂、密实剂等），提高抗渗强度等级。
＠基层表面处理（符合《建筑防腐蚀工程施工规范》GB 50212 要求）。
＠稀释的乙烯基酷树脂打底两道（耐蚀乙烯基酣树脂为胶粘剂）。
＠乙烯基酕树脂鳞片胶泥一道，厚度不小于1mm 。
＠乙烯基酷鳞片涂料两道，涂层厚度大千200um 。
＠自然养护7,.._.,15d 。
(3) 两种防腐蚀构造设计方案的比较
采用乙烯基酣树脂作为耐蚀树脂，玻璃鳞片为抗渗、耐磨填料，结构设计合理，这是
一种“刚柔相济”的构造，实践证明取得了良好的防腐蚀效果。方案B 复合构造性能及
施工优点更加突出。具体防护特点见表32-97 。
具体防护特点
项目
方案A, 玻璃钢
CFRP) 结构
基层材料
混凝土结构
基本要求
混凝上符合：《建筑防腐蚀工程施工规范》GB 50212 
甲基丙烯酸
甲基丙烯酸乙烯基酷树脂
型耐蚀树脂
增强材料
玻璃布／毡
施工方法
间歇式手糊成型
施工周期
成型慢，要求施工人员素质高，
阴阳角处理复杂，施工周期较长
粘结力
FRP 成型太厚，收缩应力大，易引起起壳而破坏粘结
耐磨耗性
修复性
简单归结如下：
1) 抗渗透性能
一般
不易修复
表32-97
方案B, 鳞片胶泥结构
混凝土结构
混凝土符合：《建筑防腐蚀
工程施工规范》
GB 50212 
甲基丙烯酸型乙烯基酣树脂
玻璃鳞片（片径：2~3mm) 
手丁俴、刮、压平成型
非常适合结构较复杂的场合，
容易成型，施工周期较短
片状填料使横向应力很小，粘结力强
好
修复容易，操作简单
据测定，
1mm 厚的玻璃鳞片胶泥层有100 多层鳞片平行排列，因此，气体、液休要
透过涂层常常需要迂回曲折，延长了腐蚀路径。
2) 粘结力
鳞片胶泥固化时，鳞片同树脂在法线方向的收缩应力受到限制，因而胶泥与基体的粘
结力强。如果施工中不采取一定的措施，玻璃钢是很容易起壳的。
3) 施工结构
FRP 一般要达到2~3mm, 某些部位甚至更厚，玻璃鳞片胶泥通常只须1~1. 5mm 
即可达到要求，施工过程大为简化。
4. 新型防腐蚀构造设计的应用前景
方案A 的构造设计，已经在我国西北某大化肥厂尿素造粒塔选用，经过十余年的运
转，虽然生产过程经常有开停车，但应用状况良好。方案B 的构造设计，目前在北方某

--- PDF页4901 ---
370 
32 
建筑防腐蚀工程
化学工业公司大型尿素装置造粒塔使用，经过十多年的运转，效果显著。
采用树脂鳞片胶泥涂层的方案，不但兼顾了贴布、复合涂料等特点，而且在提高施工
可操作性、加速工程进度、有利控制工程质晕等方面，显出优越性。
目前采用的防护措施，综合造价基本与环氧树脂同类构造相当，经济上是合理的，从
而具有十分广阔的应用前景。大力推广这项新技术，具有特别重要的意义，它不仅对尿素
造粒系统有利，对硝胺、磷肥等造粒过程也都大有益处，当然，我们还应不断改进、加强
新型构造设计的开发，使这些新型耐蚀材料及综合应用技术更上新台阶。
32. 10. 1. 2 
纯碱装置
1. 纯碱生产概况
纯碱生产通常采用氨碱法丁艺，目前的工艺技术和国外先进的单机设备，综合了长距
离（数十公里）输卤管道、盐矿、泊位码头、热电装置、玻璃行业生产线和完善的基础设
施。纯碱产品，包括：轻质纯碱、重质纯碱、食品纯碱和副产品芒硝。
2. 纯碱工艺
(1) 工艺路线
纯碱生产主要采用氨碱法和联碱法两种丁艺，少量以天然碱为原料加工制作。氨碱法
因不需要配套合成氨装置，纯碱产品质量优异而备受欢迎。目前国内大规模的纯碱生产装
置多采用氨碱法，主要以粗盐水、石灰石、氨及无烟煤为原料生产轻质纯碱，以固相水合
法生产重质纯碱。
(2) 工艺原理
氨碱法生产纯碱为比利时人索尔维
(Solvay) 首创，故也称索尔维制碱法。它是以氯
化钠为原料，在氨参与下，通过一系列反应而制得的。
(3) 工艺流程
1) 盐硝车间
来自盐硝矿车间和从盐矿购进的原料卤水混合进入氨蒸发器，由液氨蒸发间接冷冻降
温，产生Na2S04• lOH20 结晶后进入沉硝罐。经自然沉降分离后，脱硝卤水进入制盐多
效蒸发器，蒸发浓缩产生固体盐结晶。盐结晶重新溶解制成饱和粗盐水。饱和粗盐水经旋
液分离器夹带的盐结晶后被送至重碱车间盐水岗位，用于纯碱生产。
2) 石灰车间
石灰石和无烟煤块按照一定的比例混合后进入石灰窑，空气从石灰窑底部进入，使无
烟块煤或焦炭和石灰石燃烧，利用无烟煤块燃烧产生的热量令石灰石分解成为二氧化碳、
氧化钙。二氧化碳气体从石灰窑顶离开并经过窑气净化系统除尘处理后到重碱车间压缩岗
位；氧化钙则从石灰窑底离开后进入化灰机，与热水混合消化成石灰乳送至重碱车间蒸吸
和盐水岗位处理，分离出来的未分解石灰石则返回石灰窑再次利用。
3) 重碱车间
利用盐硝车间送来的粗盐水经过石灰纯碱法精制合格的精盐水。
利用精盐水、二氧化碳气体和液氨，生产中间产品碳酸氢钠，并送往缎烧车间；利用
来自石灰车间的石灰乳、压缩岗位送来的低压蒸汽回收生产母液中的氨，循环用于碳酸氢
钠的生产，并产生蒸熘废液，送往石灰车间净化岗位处理。
4) 锻烧车间

--- PDF页4902 ---
32. 10 
重要工业建、构筑物的防护与工程案例分析
371 
碳酸氢钠结晶在轻灰缎烧炉内与中压蒸汽间接换热，产生分解反应，生成纯碱产品，
并分解出二氧化碳和水，从轻灰炉出来的轻灰进行凉碱炉进行降温，分类包装。
5) 热电车间
自来水或直流水依次经过机械过滤器去除机械杂质、反渗透装置去除有机杂质、阳离
子交换床去除阳离子和阴离子交换床去除阴离子后成为脱盐水，作为锅炉给水进入锅炉。
3. 腐蚀与防护方案选择
（］）腐蚀与防护方案选择的原则和依据
目前我国纯碱生产企业由千腐蚀存在的问题很多。主要包括：防腐蚀材料选择单一、
不合理，传统材料有局限性；结构设计不严密，总体构造简单，没有根据实际作针对性防
护；施工环节监控力度不够，施工技术水平不高，缺乏对新材料、新技术的认识；疏于管
理，缺少经常性、制度化的维护检修，小缺陷形成大漏洞。
(2) 腐蚀与防护方案的基本要点
1) 盐硝车间
CD 介质情况
Na2S04 、
Na2S04• lOH20 晶浆、母液、卤水、饱和粗盐水。
＠防护方案要点
a. 室内楼层地面：环氧自流平，厚度3mm (有冲击部位，环氧树脂砂浆，厚度
5mm) 。
b. 室内底层地面：环氧乙烯基酷树脂砂浆，厚度5mm (局部贴耐酸砖）。
c. 室内墙面：环氧玻璃鳞片涂料，厚度300µm 。
d. 室外墙面：高氯化聚乙烯涂料，厚度200µm 。
e. 母液、卤水、饱和粗盐水池：乙烯基酣树脂玻璃钢衬里，厚度大千4mm,
同时复
合玻璃鳞片涂层，厚度2mm 。
2) 石灰车间
CD 介质情况
原料包括石灰石、石灰乳、氧化钙、澄清废液、碱渣等。
＠防护方案要点
a. 室内楼层地面：环氧自流平，厚度3mm (有冲击部位，环氧树脂砂浆，厚度
5mm) 。
b. 室内底层地面：环氧乙烯基酣树脂砂浆，厚度5mm (局部贴耐酸砖）。
c. 室内墙面：环氧玻璃鳞片涂料，厚度300µm 。
d. 室外墙面：高氯化聚乙烯涂料，厚度200µm 。
e. 澄清桶：乙烯基酣树脂玻璃钢衬里，厚度大于4mm,
同时复合玻璃鳞片涂层，厚
度2mm 。
f. 碱渣外运平台：环氧乙烯基酷树脂砂浆，厚度5mm (局部贴耐酸砖）。
3) 重碱车间
叩介质情况
粗盐水、精盐水、增稠盐泥、碳酸氢钠、液氨等。
＠防护方案要点

--- PDF页4903 ---
372 
32 
建筑防腐蚀工程
a. 室内楼层地面：环氧自流平，厚度3mm (有冲击部位，环氧树脂砂浆，厚度
5mm) 。
b. 室内底层地面：环氧乙烯基酣树脂砂浆，厚度5mm (局部贴耐酸砖）。
c. 室内墙面：环氧玻璃鳞片涂料，厚度300µm 。
d. 室外墙面：高氯化聚乙烯涂料，厚度ZOOµm 。
e. 精盐水、饱和粗盐水池：乙烯基酷树脂玻璃钢衬里，厚度大千4mm,
同时复合玻
璃鳞片涂层，厚度2mm 。
4) 缎烧车间
心介质情况
碳酸氢钠、重碱、回收碱液等。
＠防护方案要点
a. 室内楼层地面：环氧自流平，厚度3mm (有冲击部位，环氧树脂砂浆，厚度
5mm) 。
b. 室内底层地面：环氧乙烯基酣树脂砂浆，厚度5mm (局部贴耐酸砖）。
c. 室内墙面：环氧玻璃鳞片涂料，厚度300µm 。
d. 室外墙面：高氯化聚乙烯涂料，厚度ZOOµm 。
e. 回收碱液：乙烯基酣树脂玻璃钢衬里，厚度大千4mm,
同时复合玻璃鳞片涂层，
厚度2mm 。
5) 热电车间
叩介质情况
脱盐水等。
＠防护方案要点
a. 室内楼层地面：环氧自流平，厚度3mm (有冲击部位，环氧树脂砂浆，厚度
5mm) 。
b. 室内底层地面：环氧乙烯基酣树脂砂浆，厚度5mm (局部贴耐酸砖）。
c. 室内墙面：环氧玻璃鳞片涂料，厚度300µm 。
d. 室外墙面：高氯化聚乙烯涂料，厚度ZOOµm 。
e. 脱盐水箱：乙烯基酣树脂玻璃钢衬里，厚度大于4mm,
同时复合玻璃鳞片涂层，
厚度2mm (南方地区可以直接采用环氧树脂玻璃鳞片涂层，厚度2mm) 。
4. 传统的防护方案介绍
目前，在纯碱行业中，传统的防腐蚀方案及材料，包括：
(1) 地面：聚合物水泥砂浆，厚度10~20mm (有冲击部位，厚度25mm) 。
(2) 墙面：氯磺化聚乙烯涂料或高氯化聚乙烯涂料，厚度ZOOµm 。
(3) 设备：环氧树脂玻璃钢衬里，厚度大千4mm 。
32.10.2 
有色工业的基本防护类型与实例
32. 10. 2. 1 
有色冶金电解装置
电解槽是有色冶金的关键设备，如果防腐蚀措施不当、效果不理想，将对建筑的安全
构成危害。

--- PDF页4904 ---
32. 10 
重要工业建、构筑物的防护与工程案例分析
373 
(1) 锦电解槽（典型规格7500mmX 1500mmX 1200mm) 典型工艺条件：
温度：60~70°C; pH: 1. 5~2. 5 。
腐蚀环境成分：Ni2+ 60~80g/L; Cl— 60~lOOg/L; sq-go~120g/L; Na+ 20~50g/L; 绷
酸4~10g/L 。
(2) 锦电解槽（典型规格7500mm X 1500mm X 1200mm, 采用不溶阳极）典型工艺
条件：
温度：65~85°C; H2S04: 50~60g/L 。
腐蚀环境成分：
Ni2+ 75~85g/L; c1- 60~80g/L; SO! — 90~120g/L; 绷酸S~lOg/
L 。在阳极区有02 放出。
(3) 铜电解槽（典型规格5700mmX 1200mmX 1400mm) 典型工艺条件：
温度60~70°C;
H2S04160~200g/L 。
腐蚀环境成分：Cu2+ 45~55g/L; Ni2+ <20g/L; Cl飞::::o. 005g/L 。
(4) 钻电解槽（典型规格6100mmX lOOOmmX 1300mm) 典型工艺条件：
温度60~70°C, pHO. 5~2; 游离氯阴极区<30mg/L,
阳极罩内400~550mg/L 。
腐蚀环境成分：Cu2+ <O. 0005g/L; Cl—<O. 005g/L; 绷酸5~10g/L。在阳极区有
Cl—放电产生Clz o 
32.10.2.2 
防腐蚀措施概述
FRP 具有质量轻、强度高、绝缘、耐温性好、良好的施工工艺性和可设计等特点，
某冶炼厂千20 世纪90 年代开始使用FRP 内衬或FRP 整体设备，主要应用在铜、锦等电
解槽上。电解槽防腐蚀方案见表32-98 。
某公司若干电解槽防腐蚀情况
表32-98
铢电解槽
锦电解槽
铜电解槽
钻电解槽
CD混凝土衬生漆麻布；＠
叩混凝土衬吠喃煤
0 环氧整体
混凝土衬软PVC;
CT) 混凝
焦油；@ 197 号聚酷
FRP 槽；
@ 197 
上衬硬
PVC,
维护量大，
混凝土槽；＠吠喃混
号、
3301 号聚酷
曾用防护方案
使用寿命短，平均使用
1.3
年就大修更换；＠吹喃混凝
凝土槽；＠整体花岗
整体FRP 槽；＠
石槽；＠混凝土衬环
变形渗漏，表面
土槽，大型槽体极易出现裂
氧玻璃钢
粗化
缝，成本高
选用树脂
E44 环氧树脂
MFE~3 树脂
MFE~3 树脂
MFE~4 树脂
少混凝土衬0.2mm 厚
6
现采用
布中碱无纺方格布环氧玻
混凝土衬0.2mm
混凝土衬0.2mm
混凝土衬
方案
防护结构
璃钢。
厚6 布中碱无纺布＋
厚+o. 4 布十短切毡
0.2mm 厚布十表
＠混凝土衬0. 2m 厚6 布
50g/而表面毡两层
＋表面毡
面毡
中碱无纺方格布环氧玻璃钢
32. 10. 2. 3 
合理选材步骤
FRP 的耐腐蚀性能主要取决千耐腐蚀树脂的品种以及耐腐蚀层结构中的树脂含量。
目前采用的电解槽FRP 结构中，较多采用表面毡或短切毡，在制品表面形成富树脂层
（其含胶批可达到70%~90%)
以进一步提高耐腐蚀等级。常用树脂类材料的性能比较见

--- PDF页4905 ---
374 
32 
建筑防腐蚀工程
表32-99 。
常用树脂类材料的性能比较
表32-99
树脂
工艺性能
备注
环氧树脂
粘结强度高，收缩率低，吸水率小，耐热性较差(<
低温时施工性需改进
60°C), 容易改性，工艺性能良好
不饱和聚
二甲苯刚
黏度低，收缩小，耐热性一般，有厌氧性，对玻璃纤维浸
应用广，成型快
润性好，固化时无小分子放出，机械强度高，施工操作方便
酣树脂
双酚A 型
黏度低，耐热性较好，有厌氧性，其他同二甲苯树脂
施工方便，成型快
乙烯基酣树脂
黏度低，粘结性强，收缩率大，韧性好，机械强度高，对
应用范围广，施工简便，
纤维浸润性好，施工操作简便，耐温性好
C80~150°C)
成型快
耐热性好
C<l40°C), 粘结强度低，性质较脆，通过改性
一次成膜太厚易出现小分
吠喃树脂
子聚集，产生“气泡“，后
可提高强度，工艺性较复杂，固化反应剧烈
期固化需加热处理
32. 10. 2. 4 
新型乙烯基酣树脂
针对有色行业电解槽的腐蚀工况，选用MFE~3 乙烯基酷树脂作为防腐蚀材料。
MFE~3 树脂的力学性能突出，韧性高、抗疲劳性好，特别适用千制作玻璃钢制品的
抗渗漏层。
L 施工工艺性
MFE~3 树脂具有类似千不饱和聚酷树脂的优良成型工艺性，即适宜的黏度、室温固
化和凝胶时间的可调节性，其分子中轻基的存在还有助于提高树脂对玻璃纤维的浸润性，
适合于制作玻璃钢制品。其质量指标见表32-100 。
MFE-3 树脂质量指标
表32-100
项目
MFE~3 
外观
淡黄色透明液体
黏度
(Pa• s, 25°C) 
0. 4 士0. 1 
酸值
(mgKOH/g)
14 士4
凝胶时间
(min, 25'C) 
12 士4
固含扯（％）
60 土3
热稳定性h cso·c) 
多24
2. 耐腐蚀性能
MFE~3 树脂的酣基都处在可交联双键附近，树脂固化后形成的不溶、不熔致密三维
网状结构大分子对酷基具有空间保护作用，从而使其具有高度的水解稳定性。其耐蚀性能
见表32-101 。
MFE~3 树脂相关耐蚀性能（浇筑体）
表32-101
介质
浓度（％）
使用温度
C°C)
介质
浓度（％）
使用温度
(°C)
Clz 
C 气相）
105 
10 
85 
次氯酸
,;;_::;20 
95 
20 
70 
盐酸
20~36 
75 
次氯酸钠
5~15 
65 
氯化钠
饱和
95 
氢氧化钠
10 
65 

--- PDF页4906 ---
32. 10 
重要工业建、构筑物的防护与工程案例分析
375 
3. 力学性能
MFE,,___,3 树脂分子链中的双酚A 结构、交联剂中的苯环赋予了固化物良好的刚性、
高的热变形温度及硬度，其韧性、抗疲劳性、防渗漏性和密封性较为突出。这对应力下减
少FRP 的微裂纹，提高耐蚀性，有着重大意义。其力学性能见表32-102 。
MFE~3 树脂力学性能（浇筑体）
项目
MFE~3 
拉伸强度
(MPa)
60 
拉伸模扯
(MPa)
3. 5 X 103 
断裂延伸率（％）
4.0 
弯曲强度
(MPa)
1 X 105 
弯曲模鼠
(MPa)
3.3Xl03 
热变形温度
('C)
IX 105 
32.10.3 
钢结构公共设施的基本防护类型与实例
32.10.3.1 
工程概况
表32-102
上海铁路南站位于上海市西南部的柳州路、沪闵（徐家汇—闵行）高架公路、桂林
路、石龙路范围内的区域中。北与地铁1 号线、
3 号线相接，原有沪杭（上海—杭州）铁
路线从上海地图纬线坐标H7 和HS 轴线中穿行。
32. 10. 3. 2 
建筑特点
其是造型新颖、结构独特的大型钢结构建筑物，是当前世界上第一座主站建筑采用圆
形平面造型的铁路客站。客站直径为278m, 屋面高度为42m, 屋面由中心内亚环、钢柱、
分叉钢梁、钢槐条、钢管等4000 余件钢构件焊接而成，大型钢结构屋面通过地面均布的
18 根钢内柱和36 根钢外柱支撑千标高9. 9m 的环形钢筋混凝土结构平台上。钢结构工程
安装面积6 万余平方米，钢材用量7000 余吨，防护涂料用量100 余吨。
32. 10. 3. 3 
涂装设计
为保证钢结构工程底涂料的附着力、涂层系统（涂层结构）各类不同涂料的相容性
（配套性）及涂装的可操作性，制订涂装设计方案前，工程建设单位和相关单位对工程拟
用涂料进行了相容试验、附着力试验及层间附着试验，确定了上海南站大型钢结构涂装设
计方案和涂装作业方案，工程涂装前还对进场涂料实物进行了质量抽查送检和试涂。
钢结构涂装设计方案为：钢结构表面喷射处理-水性硅酸锥富锌底涂料一道-环氧封
闭涂料一道-环氧云铁中间涂料一道-可覆涂性聚氨酷丙烯酸面涂料两道。设计涂层厚度
为290µm, 要求硅酸悝富锌底涂料与钢材表面的拉开法附着力不小于3. 5MPa, 各类涂膜
之间的划格法层间附着力大千1 级。涂层设计预期使用寿命大于lOa 。
钢结构涂装作业方案为：心于钢结构企业工厂内实施钢构件制造、表面处理、硅酸悝
富锌底涂料及环氧封闭涂料的涂装。＠千丁程现场实施钢构件安装、损坏涂膜的修复、环
氧云铁中间涂料及聚氨酣丙烯酸面涂料的涂装。＠涂装工艺（方法）为：依钢构件形状、
多少、面积等状况，采用刷涂、滚涂、高压无气喷涂或空气喷涂。
32. 10. 3. 4 
钢结构表面处理和涂装
L 钢结构工厂表面处理和涂装
钢结构表面进行喷砂处理，质最等级Sa2. 5 级，表面粗糙度40,__,70µm 。

--- PDF页4907 ---
376 
32 
建筑防腐蚀工程
2. 钢结构表面涂装
第一道涂装：硅酸悝富锌底涂料，干膜厚度100µ.m, 覆涂间隔时间24~144h C25°C, 
RH~65%) 。
第二道涂装：环氧封闭涂料，干膜厚度30µ.m, 最小覆涂间隔时间不少千6h
(25°C) 。
3. 现场安装钢结构后涂装
修补运输和安装时不慎损坏的涂膜，现场涂装。
第三道涂装：环氧铁红中间涂料，干膜厚度80四l, 最小覆涂间隔时间不少于6h
(25°C) 。
第四道涂装：聚氨酷丙烯酸面涂料（中灰色），干膜厚度40µ.m, 最小覆涂间隔时间
不少千6h
(25°C) 。
第五道涂装：聚氨酣丙烯酸面涂料，干膜厚度80µ.m, 涂层厚度大千290µ.m 。
实践表明，上海铁路南站建设单位对其大型钢结构工程采取的涂装设计、涂装方案、涂装
试验、涂料抽检等技术管理举措，是保证钢结构涂装工程质量和涂装工程进度的重要因素。
32.10.4 
电力行业的基本防护类型与实例
32. 10. 4. 1 
火电厂湿法烟气脱硫技术
处千脱硫工况时，在强制氧化环境作用下，硫烟气中的S02 首先与水生成H2S03 及
H2S04, 再与碱性吸收剂反应生成硫酸盐沉淀分离。
32. 10. 4. 2 
脱硫装置腐蚀区域及构成
主要分为三个部分：一是烟气输送及热交换系统；二是烟气中S02 的吸收及氧化系
统；三是吸收剂（石灰石浆液）的传输及回收系统。图32-1 所示为湿法空塔吸收烟气脱
硫装置工艺流程。
除雾器洗涤水
原烟道
图32-1
湿法空塔吸收烟气脱硫装置工艺流程示意
32.10.4.3 
烟气脱硫装置结构的防腐蚀设计
吸收塔作为烟气脱硫装置的主要工作设备，因其承载较大，在设备结构设计中，其结
构、强度、刚性往往考虑得较充分。
烟道结构设计整体结构强度及刚性实施烟道防腐蚀结构设计。
32.10.4.4 
衬里结构总体设计
充分认识防腐蚀衬里材料特性和待衬设备的结构、强度、刚性及装置运行状态对衬里
材料的影响，有效兼顾鳞片防腐蚀衬里材料与待衬设备的结构、强度、刚性及运行状态的
匹配关系。各区域腐蚀环境分析和衬里结构构成见表32-103 。

--- PDF页4908 ---
各区域腐蚀环境分析和衬里结构构成
表32-103
FGL 
普通型
耐磨型A
耐磨型B
耐热型
耐热耐磨型
混凝土+FGL
类型
结构层
型号
结构层
型号
结构层
型号
结构层
型号
结构层
型号
结构层
耐温
,(;100 
冬100
~100 
冬160
~160 
~100 
耐腐蚀
© 
© 
。
(Q) 
。
© 
耐磨
。
0 
。
。
。
。
底漆层
YZD~Z 
底漆层
YZD~2 
底漆层
YZD~2 
底漆层
YZD~3 
底漆层
YZD~3 
底漆层
普通型FGL 层
YZJ~2 
耐磨型FGL 层
耐磨型FGL 层
耐热型FGL 层
耐热耐磨型FGL 层
耐磨型FGL 层
衬里
普通型FGL 层
YZJ~2 
耐磨型FGL 层
耐磨型FGL 层
耐热型FGL 层
耐热耐磨型FGL 层
耐磨型FGL 层
结构层
面漆层
YZM~2 
耐磨面漆层
耐磨型砂浆层
耐热面漆层
耐热耐磨型砂浆层
耐磨面漆层
耐磨面漆层
耐热耐磨面漆层
厚度
1. 5~2mm 
2mm 
3.5mm 
l.5~2mm 
3.5mm 
2mm 
该结构适用区域为氧化
该区是指原烟气换热器
池底部及上延lm 高、搅
出口烟道至吸收塔入口烟
该结构适用区域为高温原烟气
该结构适用区
该结构适用区域为吸收
该结构适用区域为吸收
拌桨中心周边2m 区域。
道。其主要腐蚀环境条件
与低温脱硫液交汇区域，即吸收
域为脱硫装置的
塔出口烟道，除雾器区、
塔S02 吸收区及氧化池
其主要腐蚀环境条件为：
为：
塔入口及浆液喷淋区。其主要腐
石灰石制备系统
侧壁。其主要腐蚀环境条
1. 在机械搅拌及氧化
1. 该区烟气温度为101
蚀环境条件为：
和石音脱水系
净烟气换热器区烟道内壁
件为：
空气作用下高固体含量浆
~150 (事故状态）oc 。
1. 该区烟气温度为
101 ~ 
统：
及出口烟道。其主要腐蚀
1. 该区烟气温度为
液引发的内衬层的重度磨
2. 未处理烟气固体含
46°C, 低温脱硫液温度为室温。
1. 该区浆液温
环境条件为：
46°C 。
损。
戳为3wt%~8wt% 。
2. 脱硫浆液固体含趾为
度为40~46°C 。
1. 该区烟气温度为
40
2. 脱硫液固体含星为
2. 低温热应力引发的
3. 树脂高温失强，烟
25wt% 。
2. 脱硫液固体
腐蚀环
~9o·c 。
小于25wt% 。
内衬层的轻度热应力破
道刚性不足，因结构震颤
3. 高固体含措浆液压力喷射
含扯为5wt%~
境分析
2. 含微盐
SC)z 腐蚀性
3. S02 吸收过程中的新
坏。
引发的衬层重度龟裂脱粘
及自重落体引发的内衬冲刷重度
70wt% 。
湿烟气引发的内壁腐蚀。
生态稀亚硫酸引发的内壁
3. 在维修条件下人为
失效。
磨损。
3. 高固体含量
3. 大气环境湿度及湿
腐蚀。
机械力碰撞破坏引发的内
4. 高温S02 烟气引发
4. 区域环境冷热分布不均导
浆液排注、搅拌
烟气引发的内壁露点腐
4. 高固体含凰浆液自
衬层机械力损伤。
的内衬层烧蚀腐蚀（温度
致的内衬层强热应力开裂破坏
引发的内衬层中
蚀。
重落体引发的内衬材料冲
4. 因设备基座变形导
大于l60°C 时）。
（喷浆管因腐蚀扩嘴形成非雾化
度磨损。
4. 低固体含拱、高流
速烟气引发的内衬层轻度
刷中度磨损。
致设备底板形变引发的内
5. 装置停用时大气环
喷浆时）。
4. 混凝土表面
5. 低温热应力引发的
衬层形变应力开裂。
境湿度吸收残存S02 引
5. 树脂高温失强导致耐磨性
分层、疏松或湿
磨损
内衬材料轻度热应力破坏
5. 氧化空气冲刷作用
发的露点腐蚀。
能下降，力学龟裂形成介质穿透
度过大导致的内
引发的下方防腐层局部腐
6. 低固体含鼠、高流
性渗透导致金属基体腐蚀
衬层开裂脱落
蚀
速引发的内衬层轻度磨损
32. 
10 
畸
湘
H
片
浩
，
芯
滓
荂
忠
郔
}
}
如
H
常
潞
宝
}
率
说明：表中符号：0 
好；0 
较好；0 
可。
377 

--- PDF页4909 ---
378 
32 
建筑防腐蚀工程
以鳞片结构层（抗渗层）、纤维鳞片结构层（抗渗、抗热应力层）、鳞片纤维耐磨砂浆
结构层（抗渗、抗磨、抗热应力层）、鳞片耐磨砂浆结构层（抗渗、抗磨应力层）作为复
合衬里结构的基本结构层。烟气脱硫装置用鳞片衬里性能如表32-104 所示。
烟气脱硫装置用鳞片衬里材料性能表
型号性能
高温胶泥
抗拉强度
CMPa)
36 
弯曲强度
CMPa)
82 
抗压强度
CMPa)
13 、
4
冲击强度
(]/cm勹
0 、
43
密度
(g/cm勺
1. 47 
树脂含量（％）
49 
孔隙率（％）
1. 41 
巴氏硬度
54 
线膨胀系数
(X 10-6K-1) 
1.04 
固化收缩率（％）
,s;;o. 5 
磨损系数
59 
使用温度
('C)
160 
不可溶分含量（％）
88 
黏度
(mPa•s, 25°C) 
胶泥状
施工料使用时间
Ch)
40~50 
单层施工厚度
(mm)
0.01 
涂敷间隔时间
(h)
4 
32.10.4.5 
鳞片衬里施工技术
1. 施工料固化时间的控制
低温胶泥
耐磨砂浆
高温底漆
35 
79 
69 
12 、
8
98 
0 、
52
0 、
38
1. 52 
1. 32 
1.1 
48 
45 
90 
1. 43 
1. 3 
52 
58 
1. 06 
1. 07 
~0.5 
冬o. 5 
57 
80 
90 
160 
160 
86 
90 
胶泥状
胶泥状
~5 
40~50 
40~50 
40~50 
0.01 
0. 3~0. 5 
:::::,:Q. 05 
4 
4 
4 
表32-104
高温面漆
低温底漆
低温面漆
1. 1 
1.1 
1.1 
80 
90 
80 
74 
68 
160 
90 
90 
::=:::::10 
"""5 
会10
40~50 
40~50 
40~50 
;=:::;Q. 01 
"""o. os 
"""'o. 1 
4 
4 
4 
所谓固化时间，从施工角度讲就是施工料配制后的有效使用时间，这一时间的有效控
制是方便施工和保证施工质量的前提。控制固化时间应兼顾固化剂用量范畴（或最佳用
量）、配料量、施工人员单位施工能力、施工现场条件（包括温度、湿度、配料场所与施
工现场的距离）、被防护设备及零部件施工难度等儿个方面的问题。
2. 界面生成气泡的消除
鳞片衬里材料填料量大、十分黏稠，在大气中任何情况下的翻动及搅拌、堆摊都会导
致料体与空气界面间裹入大械空气，形成气泡。此外，在鳞片衬里涂抹过程中，被防护表
面与涂层间也不可避免地要包裹进许多空气，形成气泡。鉴千上述两类气泡均是由界面包
裹进空气生成的，故称之为界面生成气泡。对于界面生成气泡的消除，主要可从抑制生成
及滚压消除两方面入手。抑制生成是从控制施工操作入手，对施工人员提出两个方面的要
求：一是施工用料在施工作业中严禁随意搅动。托料、上抹刀、慢抹依次循序进行。应尽
可能减少随意翻动、堆积等习惯性行为。二是慢抹时，抹刀应与被抹面保持一适当角度，
施工操作应沿夹角方向以适当速度推抹，使胶料沿被防护表面逐渐涂敷，达到使界面间空
气在涂抹中不断自界面间推挤出。

--- PDF页4910 ---
32. 10 
重要工业建、构筑物的防护与工程案例分析
379 
3. 滚压作业
滚压作业是鳞片衬里施工特有的一道工序，其方法是用专门制作的沾有少量滚压液的
羊毛棍在巳施工慢抹定位的鳞片衬里表面沿一个方向滚压施压。滚压时应特别注意以下几
点：一是滚压液不可浸沾过多；二是不可漏滚；三是当衬层出现流淌现象时，应多次重复
沿一个方向滚压。
4. 表面流淌性的抑制
鳞片衬里涂抹后的流淌性是由高分子材料的特性及鳞片衬里本身因重力悬垂产生的坠
流引起的。尽管在材料配方中已考虑此问题，但由千树脂黏度是随温度变化的，故还需视
现场环境气温条件加以调整。
5. 衬里层间界面及端界面处理
处理言勹豆施气三!~勹尸二言言::: ~ 勹~三5
（图32-2) 。因为端界面形状自由性较大，对接难以保证两端面相
图32-2
端界面搭接
互间有效密合，鳞片排列亦处千不良状态，使其成为防腐蚀薄弱
结构示意图
点。此外，每层施工的端界面应尽可能相互错开，使其处千逐层
封闭状态。
6. 衬层厚度控制
控制厚度的目的在于使整个被防护表面具有近似等同的抗腐蚀能力，避免局部首先破
坏。此外，控制厚度还可以有效地降低材料投资成本。
7. 鳞片的定向排列
鳞片在衬层中的定向有序排列，是鳞片衬里抗介质渗透结构形成的前提。所谓定向有
序，就是使鳞片成垂直于介质渗透方向有序的叠压排列。在施工中，这主要靠有序的涂抹
及滚压来实现。
8. 鳞片衬里修补
在鳞片衬里施工中，不可避免地会出现这样那样的施工缺陷，因此必须通过修补，将
经检测确认的衬里施工质量缺陷完全消除。包括：
CD衬层针孔；＠表面损伤；＠层内有显
见杂物；＠衬层厚度不足区；＠衬层固化不足区；＠表面流淌；＠脚手架支撑点拆除后补
涂。其修补过程是：首先用砂轮机将检查出来的缺陷处打磨成平滑的波形凹坑（针孔打磨
至金属基体表面），且务必将缺陷完全消除，而后用溶剂擦洗干净打磨区，按鳞片衬里施
工方法逐次补涂。具体各类缺陷的修补要求见图32-3 。
厂衬里质量缺陷
_ 
仁~~二:;_~『
图32-3
填补型修补
对漏涂、施工厚度不合格等质鼠缺陷实施填补型修补。填平补齐，滚压合格即可。
对漏滚、表面流淌等质量缺陷实施调整型修补。即将漏滚麻面、流淌痕打磨平滑用溶
剂擦洗干净后，填平补齐，滚压合格即可，见图32-4 。
对第一道鳞片衬里未硬化、漏电点、夹杂物、碰伤等质量缺陷实施挖除型修补。衬里
缺陷区打磨坑边沿坡度为15°~25°' 用溶剂擦洗干净后按鳞片衬里施工方法逐次补涂，见

--- PDF页4911 ---
380 
32 
建筑防腐蚀工程
l三－二_--£:..二勹
仁厂一勹
图32-4
调整型修补
图32-5 。
t-=一二一厂勹二勹1挖除
仁－三—二二勹；卜
图32-5
挖除型修补
对第二道鳞片衬里漏电点、碰伤质趾缺陷实施两道一起的挖除荆修补，需用砂轮机将
缺陷处打磨至底漆后用溶剂擦洗干净，依图32-6 按鳞片衬里施工方法逐次补涂。
缺陷打磨挖除
第一道修补
\ —— 
F 
二、
一二
4 
第二道修补
r--~ 三已I
图32-6
两道衬里缺陷挖除型修补
9. 玻璃钢局部增强结构作业
采用玻璃布增强时，应先用预先配制好的略稠胶泥将待增强鳞片衬里表面区找平，然
后按玻璃钢施丁规程，逐层铺贴。需要强调的是，玻璃布增强后端部的玻纤毛刺由于胶液
浸渍固化而成坚硬的毛刺或翅边，妨碍面漆的刷涂以及及时对玻璃布端部的封闭，因此，
必须打磨平整。
