Repository: 881000/skills

# Agent技能｜可靠、可控、可复用的AI能力库

> 作者：hxw ｜ 工作室：https://18.cx

## 技能介绍

**技能库**是 [Agent-Skills](https://github.com/881000/skills) 通用技能包中的一员，是一个面向 AI Agent 设计的**轻量化、标准化、跨平台**的技能包管理器。它将零散的技能安装、版本检测、分类管理封装为标准化技能单元，解决 Agent 能力安装繁琐、版本不可控、跨平台复用成本高等问题。

本技能不绑定任何特定 AI 平台，安装目录支持 `--install-dir` 参数和 `SKILL_INSTALL_DIR` 环境变量两种方式指定，另支持自动探测与默认目录，可在任意支持脚本执行的 AI 环境中使用。

## 功能特性

- **两级分类管理**：按一级分类 → 二级分类组织技能，支持按分类批量安装。
- **按名称安装**：回复技能名称即可安装单个技能，已存在时输出提示后覆盖（可用 `--force` 静默覆盖）。
- **实时版本检测**：`list --check-updates` 和 `info` 命令从对应 GitHub 仓库的 SKILL.md 实时读取最新版本号，自动对比本地版本，提示更新；分支自动回退（配置分支 → main → master），任一 HTTP 错误均触发回退。
- **通用安装目录**：支持 `--install-dir` 参数、`SKILL_INSTALL_DIR` 环境变量指定安装目录，另支持自动探测与默认目录，不绑定平台路径。

File: building-construction-handbook/references/18 现浇混凝土工程.txt (part 4 of 4)
公称粒级
(mm)
方孔筛孔径
(mm)
大千1%, 用孔径1mm 的筛过筛，筛余率不大千5% 。使用前烘干。
(4) 耐酸粗骨料常用石英石、花岗石和耐酸碎砖块等，要求耐酸率应不小千94%,
浸酸安定性应合格，不含泥土；粒径要求：
20~40mm 的含最不小于85 % , 10~20mm 的
含景不大千15%;
使用前要烘干。
(5) 多采用聚硫橡胶作为增韧剂，按硫磺用量的1%~3% 掺入，以改善硫磺混凝土
的脆性及和易性，提高抗拉强度。固态聚硫橡胶应质软、富弹性，细致尤杂质，使用前应
烘干。还可使用二氯乙烧、二氯乙基缩甲醒及双环戊二烯等。此外，还可掺加少量短切纤
维提高韧性。
2. 配合比设计
硫磺混凝土的配合比设计多是根据工程需要及经验配制，其原则是：粗骨料有适当的
空隙率，硫磺胶泥有一定的流动度，以便能获得硫磺用量最少而又密实的混合物。
硫磺胶泥、砂浆及混疑土的参考配合比见表18-90 。

--- PDF页3083 ---
18. 16 
常用特种混凝土技术
557 
硫磺胶泥、砂浆及混凝土的参考配合比
表18-90
材料名称
硫磺
硫磺砂浆
48~53 
硫磺混凝土
28~33 
3. 配制主艺和施工要点
(1) 配制工艺。
粗骨料
50~55 
配合比（质散百分比）
细骨料
粉料
增韧剂
短切纤维
30~35 
8~10 
2~3 
0~1 
10~13 
5~8 
1. 5~2. 0 
O~l 
1) 熬制硫磺胶结料。将硫磺破碎成3r--..4cm 碎块，按配比称量投入特制的砂锅中，
温度控制在
130r--.. l50°C, 加热使硫磺干燥脱水至熔化，加热的同时边加料边搅拌，要注
意防止局部过热，且加入量控制在砂锅容积的
l/3r--.. l/2 。
2) 另用设备将粉料及细骨料在130r--.. l40°C 温度下干燥预热，并保持130°C 左右待用。
3) 在熬制好的熔融态硫磺中加入经130°C 预热干燥的粉料、细骨料，边加边搅拌，
加热温度保持在
140r--.. l50°C, 直至无气泡时为止。
4) 加入粒度小于20mm 的聚硫橡胶及一些纤维材料，并加强搅拌，温度控制在
150r--.. l60°C, 待全部加完，再熬3,..___4h, 直到物料均匀、颜色一致、泡沫完全消失后即可
使用。可在保持物料温度135r--.. l50°C 下进行浇筑，也可注入小模制成砂浆块，需浇筑时
再重新熔融浇筑。
(2) 硫磺混凝土施工要点。
1) 浇筑前必须进行粗骨料的干燥和预热，应保证浇筑时粗骨料温度不低于40°C 。
2) 熬制硫磺胶泥或砂浆，见上述配制工艺。
3) 注模施工。也搅拌注模法，即将干燥预热后的粗骨料投入熬制硫磺胶泥或砂浆的
锅中，保持温度不低于140°C,
搅拌均匀后注入模具。此法一般用千小型构件或砌块。
＠填充注模法，即将干燥预热后的耐酸粗骨料预先虚铺在模板（或模具）内，每层厚度不
宜大千40cm。在浇注点，可在铺放骨料时每隔35cm 左右预埋直径6r--..8cm 的钢管作为浇
注孔，边浇边抽出。浇筑应连续进行，不得中断。分层浇筑的，浇筑第二层前应将第一层
表面收缩孔中的针状物凿除。浇灌立面时，每层硫磺混凝土的水平施工缝应露出石子，垂
直施工缝应相互错开。
4) 施工中要特别注意安全防护。工作人员操作时要戴口罩、手套等保护用品；熬制
地点应在下风向；室内熬制应设排气罩；施工人员站在上风方向；熬制硫磺要严格控制温
度，防止着火。发现黄烟应立即撤火降温，局部燃烧时可撒石英粉灭火。
18.16.5.3 
沥青耐酸混凝土
沥青耐酸混凝土的特点是整体无缝，有一定弹性，材料来源广泛，价格比较低廉，施
工简单方便，无需养护，冷固后即可使用，能耐中等浓度的无机酸、碱和盐类的腐蚀。其
缺点是耐热性较差，使用温度一般不能高千60°C,
而且易老化，强度比较低，遇重物易
变形，色泽不美观，用于室内影响光线等。沥青耐酸混凝土多用作基础、地坪的垫层或
面层。
1. 原材料选择
沥青耐酸混凝土是由胶凝材料沥青、粉料、粗细骨料和纤维状填料等组成。

--- PDF页3084 ---
558 
18 
现浇混凝土工程
(1) 配制沥青耐酸混凝土所用的沥青材料，主要是石油沥青和煤沥青。在实际工程施
工中，一般选用10 号或30 号建筑石油沥青。不与空气直接接触的部位，例如在地下和隐
蔽工程中，也可以使用煤沥青。
(2) 配制沥青耐酸混疑土的粉料，可采用石英粉、辉绿岩粉、瓷粉等耐酸粉料。当用
千耐氢原酸工程时，可用耐酸率大于94% 的石墨粉或硫酸钡。粉料的湿度应不大于1%,
细度要求通过0. 25mm 筛孔筛余率炙5%, 通过0. 08mm 筛孔筛余率为10%,...___,30% 。
(3) 配制沥青耐酸混凝土的粗细骨料，采用石英岩、花岗岩、玄武岩、辉绿岩、安山
岩等耐酸石料制成的碎石或砂子，其耐酸率不应小于94%, 吸水率不应大千2%, 含泥鼠
不应大千1% 。细骨料应用级配良好的砂，最大粒径不超过
1. 25mm, 孔隙率不应大于
40%; 粗骨料的最大粒径不超过面层分层铺设厚度的2/3, 一般不大于25mm, 孔隙率不
应大于45% 。
(4) 配制沥青耐酸混凝土的纤维状填料，一般可采用6 级石棉绒，如可采用角闪石类
石棉。要求含水率小于7%, 在施工条件允许时，也可采用长度4,...___,6mm 的玻璃纤维。
2. 配合比设计
沥青耐酸混凝土的配合比，应根据试验确定。在进行初步配合比设计时，可参
考表18-91 。
混凝土种类
细粒式沥青混凝土
中粒式沥青混凝土
3. 配制工艺和施丁工艺
(1) 配制工艺。
沥青耐酸混凝土的参考配合比
粉料和骨料混合物
100 
100 
表18-91
沥青含最（质量分数，％）
8~10 
7~9 
将沥青碎块加热至160~180°C 后搅拌脱水、去渣，使其不再起泡沫，直至沥青升到
规定温度时（建筑石油沥青200~230°C,
普通石油沥青250~270°C)
为止。当用两种不
同软化点的沥青时，应先熔化低软化点的沥青，待其熔融后，再加入高软化点的沥青。按
设计的施工配合比，将预热至140°C 左右的干燥粉料和骨料混合均匀，随即将熬制好、温
度为200~230°C 的沥青逐渐加入，并进行强烈搅拌，直至全部粉料和骨料被沥青包裹均
匀为止。沥青耐酸混凝土的拌合温度应当适宜，当环境温度在5°C 以上时为160~180°C,
当环境温度在— 10~5°C 时为190~210°C 。
(2)
施工工艺。
在沥青耐酸混凝土摊铺前，在巳涂有沥青冷底子油的水泥砂浆或混凝土基层上，先涂
一层沥青稀胶泥（沥青：粉料=10:
3) 。一般情况下，沥青耐酸混凝土的摊铺温度为150
~160°C, 压实后的温度为
ll0°C;
当环境温度在0°C 以下时，摊铺温度为170~180°C,
压实后的温度不低千l00°C' 摊铺后应用铁滚进行压实。为防止铁滚表面粘结沥青混凝
土，可涂刷防粘剂（柴油：水=1:
2) 。
沥青耐酸混凝土应尽最不留施工缝。如果工程猷较大，确实需要留设施工缝时，垂直
施工缝应留成斜搓。继续施工时，应把搓面处清理干净，然后覆盖一层热沥青砂浆，或热
沥青混凝土进行预热，预热后将覆盖层除去，涂一层热沥青或沥青稀胶泥后继续施工。当

--- PDF页3085 ---
18. 16 
常用特种混凝土技术
559 
采用分层施工时，上下层的垂直施工缝要错开，水平施工缝之间也应涂一层热沥青或沥青
稀胶泥。
细粒式沥青耐酸混凝土，每层的压实厚度不宜超过30mm;
中粒式沥青耐酸混凝土，
每层的压实厚度不应超过60mm。混凝土的虚铺厚度应经试验确定。当采用平板式振动器
时，一般为压实厚度的1. 3 倍。
沥青耐酸混凝土如果表层有起鼓、裂缝、脱落等缺陷，可将缺陷处挖除，清理干净后
涂上一层热沥青，然后用沥青砂浆或沥青混凝土趁热填补压实。
18.16.6 
补偿收缩混凝土
18.16.6.1 
概述
补偿收缩混凝土，是指在混凝土中掺入适量膨胀剂或用膨胀水泥配制的混凝土。补偿
收缩混凝土宜用于混凝土结构自防水、工程接缝填充、采取连续施工的超长混凝土结构、
大体积混凝土等工程。
18.16.6.2 
补偿收缩混凝土的技术性能
补偿收缩混凝土的设计强度等级应符合现行国家标准《混凝土结构设计标准》GB/T
50010 的规定。用于后浇带和膨胀加强带的补偿收缩混凝土的设计强度等级应比两侧混凝
土提高一个等级。
限制膨胀率的设计取值应符合表18-92 的规定。使用限制膨胀率大于0. 060% 的混凝
土时，应预先进行试验研究。
结构部位
板梁结构
墙体结构
后浇带、膨胀加强带等部位
限制膨胀率的设计取值
限制膨胀率应以0. 005% 的间隔为一个等级。
对下列情况，表18-92 中的限制膨胀率取值宜适当增大。
限制膨胀率（％）
多0.015
彦0.020
~0.025 
(1) 强度等级大于等千C50 的混凝土，限制膨胀率宜提高一个等级；
(2) 约束程度大的桩基础底板等构件；
(3) 气候干燥地区、夏季炎热且养护条件差的构件；
(4) 结构总长度大千120mm;
(5) 屋面板；
(6)
室内结构越冬外露施工。
18.16.6.3 补偿收缩混凝土配合比设计
表18-92
补偿收缩混凝土原材料选择应符合《补偿收缩混凝土应用技术规程》JGJ/T 178— 
2009 的相关规定。补偿收缩混凝土的配合比设计，应满足设计所需要的强度、膨胀性能、
抗渗性、耐久性等技术指标和施工工作性要求。配合比设计应符合现行行业标准《普通混
凝土配合比设计规程》
JGJ 55 的规定。使用膨胀剂品种应根据工程要求事先进行选择。
膨胀剂掺掀应根据设计要求的限制膨胀率，并应采用实际工程使用的材料，经过混凝

--- PDF页3086 ---
560 
18 
现浇混凝土工程
土配合比试验后确定。配合比试验的限制膨胀率值应比设计值高0. 005%, 试验时，每立
方米混凝土膨胀剂用晕可按表18-93 选取。
每立方米混凝土膨胀剂用量
表18-93
用于后浇带用千；三勹程接缝填充
I 
混凝土膨厂厂: (kg/m 
补偿收缩混凝土的水胶比不宜大千0. 50 。
单位胶凝材料用最应符合现行国家标准《混凝土外加剂应用技术规范》GB 50119 的
规定，且补偿收缩混凝土单位胶凝材料用最不宜小千300kg/m3 。用于膨胀加强带和工程
接缝填充部位的补偿收缩混凝土单位胶凝材料用晕不宜小于350kg/m3
0 
有耐久性要求的补偿收缩混凝土，其配合比设计应符合现行国家标准《混凝土结构耐
久性设计标准》GB/T 50476 的规定。
18. 16. 6. 4 
补偿收缩混凝土的施工
补偿收缩混凝土的浇筑和养护应符合现行国家标准《混凝土质量控制标准》
GB 50164 的有关规定。
补偿收缩混凝土的浇筑应符合下列规定：
(1) 浇筑前应制定浇筑计划，检查膨胀加强带和后浇带的设置是否符合设计要求，浇
筑部位应清理干净。
(2)
当施工中因遇到雨、雪、冰雹需留施工缝时，对新浇混凝土部分应立即用塑料薄
膜覆盖；当出现混凝土已硬化的情况时，应先在其上铺设30,..__,50mm 厚的同配合比无粗
骨料的膨胀水泥砂浆，再浇筑混凝土。
(3)
当超长的板式结构采用膨胀加强带取代后浇带时，应根据所选膨胀加强带的构造
形式，按规定顺序浇筑。间歇式膨胀加强带和后浇式膨胀加强带浇筑前，应将先期浇筑的
混凝土表面清理干净，并充分湿润。
(4) 水平构件应在终疑前采用机械或人工的方式，对混凝土表面进行三次抹压。
补偿收缩混凝土的养护应符合下列规定：
(1) 补偿收缩混凝土浇筑完成后，应及时对暴露在大气中的混凝土表面进行潮湿养
护，养护期不得少于14d。对水平构件，常温施工时，可采取覆盖塑料薄膜并定时洒水、
铺湿麻袋等方式。底板宜采取直接蓄水养护方式。墙体浇筑完成后，可在顶端设多孔淋水
管，达到脱模强度后，可松动对拉螺栓，使墙体外侧与模板之间有z,..__,3mm 的缝隙，确
保上部淋水进入模板与墙壁间，也可采取其他保湿养护措施。
(2) 在冬期施工时，构件拆模时间应延至7d 以上，表层不得直接洒水，可采用塑料
薄膜保水，薄膜上部再覆盖岩棉被等保温材料。
(3)
已浇筑完混凝土的地下室，应在进入冬期施工前完成回填工作。
(4) 当采用保温养护、加热养护、蒸汽养护或其他快速养护等特殊养护方式时，养护
制度应通过试验确定。

--- PDF页3087 ---
18. 16 
常用特种混凝土技术
561 
18. 16. 7 
防辐射混凝土
18. 16. 7. 1 
概述
防辐射混凝土是指干表观密度不小千2800kg/而的混疑土，多用千防护和屏蔽核辐
射，一般用密度较大的重晶石、铁矿石、石灰石、铁质骨料、铅质骨料等为骨料配制。对
千防辐射混凝土，除了要密度大，还需含大最结合水，且热导率高、热膨胀系数和干燥收
缩率小。当然，一定的结构强度、良好的匀质性等也是必不可少的。
18. 16. 7. 2 
防辐射混凝土的技术性能
1. 干表观密度
干表观密度是防辐射混凝土区别于普通混疑土的主要指标，也是其防射线效果的主要
指标。防辐射混凝土使用要求不同，其选用的密度也不同。防辐射混凝土干表观密度确定
后，可通过不同密度的骨料合理搭配实现特定的密度值。
2. 热导率
对千防辐射混凝士，热导率高，即导热性好，可使局部的温升最小。其导热性很大程
度上由骨料性质决定。磁铁矿配制的防辐射混凝土，其导热性与普通混凝土大致相同；采
用钢铁块骨料配制的防辐射混凝土，其导热性比普通混凝土高；采用重晶石配制的防辐射
混凝土，其导热系数比普通混凝土小。
18.16.7.3 
防辐射混凝土配合比设计
1. 配合比设计基本要求
防辐射混凝土由于采用了相对密度较大的材料作为骨料，在进行配合比设计时，应确
保混凝士强度、流动性（适宜浇筑且不离析）及密度满足要求。为保证防辐射混凝土的防
护能力，还要考虑化学结合水含量。
2. 配合比设计步骤
防辐射混凝土配合比设计与普通混凝土配合比设计基本相同，包括配置强度的计算、
确定水灰比和用水最、计算水泥用械、计算粗细骨料用最、计算砂率、计算砂、石用址以
及试拌校正。同时防辐射混凝土配合比设计应符合《防辐射混凝土》
GB/T 34008—2017 
中的相关要求。
18.16.7.4 
防辐射混凝土的施工
防辐射混凝土的施工，由千其采用了重骨料，在实现混凝土的工作性的同时还要确保
骨料不离析。在防辐射混凝土搅拌、运输、浇筑过程中要注意以下问题：
(1) 搅拌及运输。防辐射混凝土的搅拌容最和运输车容最应根据其设计表观密度和普
通混凝土表观密度的比值进行相应比例减小。
(2) 防辐射混凝土搅拌应使用强制式搅拌机。搅拌时的投料顺序宜为骨料、水泥、矿
物掺合料等干料先预搅拌10~15s, 加水和外加剂后再搅拌60s 以上；对千使用重晶石骨
料的防辐射混凝土，在保证搅拌均匀的情况下，可适当缩短搅拌时间。
(3) 着重检查模板的加固措施，保证在混凝土自重或较大的侧压力下不发生损坏和
变形。
(4) 在雨、雪、风等天气情况下，不宜浇筑防辐射混疑土。
(5) 防辐射混凝土浇筑要使用振捣器，防止浇筑过程中防辐射混凝土分层。浇筑时发

--- PDF页3088 ---
562 
18 
现浇混凝土工程
生分层现象，应立即查找原因消除分层；对已浇筑完毕混凝土发生分层的，可利用振捣器
向其中压入骨料以改进质扯。
(6) 分层浇筑防辐射混凝土时，施工前可预填骨料灌浆混凝土，可避免骨料下沉，并
有利千防辐射混凝土堆积密度均匀。
(7) 采用褐铁矿为骨料的防辐射混凝土，不宜加入过多的拌合水，且不适用先将重骨
料填充于模板中再压入水泥砂浆的浇筑方法。
(8) 对千大体积防辐射混凝土的施工，要采取一定的导温措施，防止水泥水化热集中
造成的温差裂缝。
(9) 重视混凝土养护，尤其对用于防中子射线的重混凝土。
(10) 防辐射混凝土可能发生卸料困难等问题，应按照试验提前制定方案，及时解决
问题。
18.16.8
清水混凝土
18.16.8.1 
概述
清水混凝土是直接利用混凝土成型后的自然质感作为饰面效果的混凝土。它属千一次
浇筑成型，不做任何外装饰，直接由结构主体混凝土本身的肌理、质感和精心设计施工的
明缝、禅缝和对拉螺栓孔等组合而形成的一种自然状态装饰面。因此清水混凝土不同于普
通混凝土，它具有绿色混凝土与高性能混凝土的特点，其表面平整光滑，色泽均匀，棱角
分明，尤碰损和污染，只是在表面涂一层或两层透明的保护剂，显得天然、庄重。
根据对清水混凝土表观质量的要求程度，清水混凝土可划分为三类：普通清水混凝
土、饰面清水混凝土、装饰清水混凝土。
18.16.8.2 
清水混凝土的技术性能
1. 表观质最
(1) 清水混凝土表面颜色应无明显色差，不存在或存在少晕修补痕迹；
(2) 清水混凝土表面气泡应分散，饰面清水混凝土表面气泡最大直径不大千8mm,
深度不大千2mm,
每平方米气泡面积不大千20cm气
(3) 清水混凝土表面裂缝宽度应小千0.2mm, 饰面清水混凝土还应满足长度不大
于1000mm;
(4) 清水混凝土表面不应有明显漏浆、流淌及冲刷痕迹，饰面清水混凝土还应满足无
油迹、无墨迹、无锈斑及无粉化物。
2. 强度等级
(1) 普通钢筋混凝土结构采用的清水混凝土强度等级不宜低千C25 。
(2)
当钢筋混凝土伸缩缝的间距不符合现行国家标准《混凝土结构设计标准》
GB/T 50010 的规定时，清水混凝土强度等级不宜高于C40 。
(3) 相邻清水混凝土结构的混凝土强度等级宜一致。
(4) 无筋和少筋混凝土结构采用清水混凝土时，可由设计确定。
3. 工作性
(1) 清水混凝土应具有设计要求的和易性、泵送性等施工性能。
(2) 清水混凝土应具有适当的流动性、触变性和较小的泌水率。

--- PDF页3089 ---
18. 16 
常用特种混凝土技术
568 
(3) 清水混凝土应具有较小的坰落度经时损失，工作性应在施工阶段基本保持不变。
4. 其他归恬
(1) 适当的初凝时间，比如6~8h 。
(2) 不作为抗冻混凝土下适当的含气量，一般控制在— 2% 左右。
(3) 较好的混凝土早期抗裂性能。
(4) 一定的抗碳化性能等设计要求的其他耐久性指标。
18.16.8.3 
清水混凝土配合比设计
(1) 清水混凝土配合比设计可按照国家现行标准《混凝土结构工程施工质量验收规
范》GB 50204 、《普通混凝土配合比设计规程》
JGJ 55 的规定进行，并应满足设计所需要
的强度、坰落度、工作性、耐久性等技术指标的要求。因其对硬化后混凝土的外观质量提
出的特殊要求，故在配合比设计过程中还需注意以下方面：
1) 原材料的选择：
心水泥宜选用强度等级不低千42. 5 级的硅酸盐水泥、普通硅酸盐水泥。宜为同一生
产厂商、同一强度等级、最好能做到同一批号和同一熟料磨制的色泽均匀的水泥，同时还
应考虑水泥货源充足性、质最稳定性、与外加剂适应性等方面。
心粗骨料（碎石）应选用岩石抗压强度高、连续级配好、颜色均匀、表面洁净不带
杂物的碎石，要求定产地、定规格、定颜色。并应符合表18-94 的质量要求。
粗骨料质量要求
表18-94
混凝土强度等级
诊C50
<C50 
含泥量（按质最计，％）
冬0. 5 
炙1.0
泥块含械（按质最计，％）
冬0. 2 
冬0. 5 
针、片状颗粒含量（按质械计，％）
~8 
怎15
＠细骨料（砂）宜采用细度模数2. 5 左右的中砂，要求同一产地、同一规格、相同
颜色，并应符合表18-95 的质最要求。
混凝土强度等级
含泥最（按质最计，％）
泥块含量（按质量计，％）
细骨料质量要求
~C50 
冬2. 0 
冬o. 5 
<C50 
冬3.0
冬1.0
表18-95
＠外掺料，为减少混凝土中水泥用植，提高新拌混凝上流动性和硬化混凝土的密实
性能，提高混凝土后期强度和耐久性，在清水混疑土配合比设计时可掺入一定量的粉煤灰
和磨细矿渣粉等外掺料。除应满足《用于水泥和混凝土中的粉煤灰》
GB/T 1596 
2017 
和《用于水泥、砂浆和混凝土中的粒化高炉矿渣粉》
GB/T 18046 等规定外，同一＿丁程所
用的掺和料应来自同一厂家、同一规格型号，掺和料颜色宜一致，且浅色为宜。使用粉煤
灰时宜选用I 级灰，严禁采用C 类粉煤灰和I1 级以下的粉煤灰。
＠外加剂，目前混凝土用减水剂主要是禁系高效减水剂和聚狻酸高效减水剂，由千
禁系高效减水剂往往颜色较深且减水率不如聚狻酸高效减水剂，故在配制清水混凝土时最
好选用聚狻酸系高效减水剂，应按照混凝土原材料试验结果确定外加剂型号和用量。

--- PDF页3090 ---
564 
18 
现浇混凝土工程
＠水，清水混凝土宜采用不含杂质的饮用水。
2) 配合比设计时还应注意：
也普通钢筋混凝土结构采用的清水混凝土强度等级不宜低千C25 。
＠清水混凝土的坰落度不能设计过大也不能设计太小，过大可能产生过多的泌水，
过小可能导致振捣后依然留有较大的气孔。坰落度可设计在150mm 左右。
＠应充分考虑混凝土的和易性，砂率可选42%左右，胶凝总量不宜低于400kg/m3
0 
＠用水量与外加剂的掺量匹配，确保其他性能的前提下得到尽量小的泌水率。
＠适当控制混凝土的黏度，能促进振捣时气泡的排出。
＠考虑实际工程的进度，混凝土的初凝时间易控制在6 小时以上。
＠经过初步配制试验确定的混凝土配合比，在条件允许的情况下，可进行上机试验
验证，确保在实际生产的条件下混凝土拌合物的性能符合设计和施工要求。
(2) 清水混凝土配合比设计除应符合国家现行标准《混凝土结构工程施工质械验收规
范》GB 50204 、《普通混凝土配合比设计规程》
JGJ 55 的规定外，尚应符合下列规定：
1) 应按照设计要求进行试配，确定混凝土表面颜色；
2) 应按照混凝土原材料试验结果确定外加剂型号和用量；
3) 应考虑工程所处环境，根据抗碳化、抗冻害、抗硫酸盐、抗盐害和抑制碱—骨料
反应等对混凝土耐久性产生影响的因素进行配合比设计；
4) 配制清水混凝土时，应采用矿物掺合料。
18.16.8.4 
清水混凝土的施工
L 施工准备
施工之前的准备工作包括模板与钢筋工程的设计、施工，还包括隔离剂等的选用。应
根据清水混凝土结构特点及工程情况编制施工组织设计及专项施工方案。施工现场拌制清
水混凝土还需原材料的进料储备，当然如果由专业的搅拌站提供的话可将清水混疑土的具
体技术要求提供给搅拌站技术部门，施工方可对到达工地现场的清水混凝土拌合物性能进
行检测，确认是否达到设计的施工要求。
(1) 对模板的质量要求：
1) 模板的面板应选用表面光滑、颜色均匀一致、满足强度、刚度要求的材料，且易
加工。
2) 胶合板面板宜采用A 等品，其技术性能应符合《混凝土模板用胶合板》
GB/T
17656—2018 的有关规定，面板应有出厂合格证和检验报告。
3) 钢模板的面板应选用厚度不小于5mm 的钢板制作，材质不应低于Q235A,
面板
二次使用前应打磨。
4)
同一工程使用同种面板材料，使成型的混凝土结构表面观感一致。
(2)
隔离剂的选用：
1) 隔离剂应满足混凝土表面质量的要求，涂刷方便，容易脱模，易于清理；不引起
混凝土表面起粉和产生气泡，不改变混凝土表面的本色，不污染和腐蚀模板。
2) 隔离剂的选用宜通过工艺试验进行对比，满足设计要求的混凝土表面效果及施工
条件方可使用。隔离剂可采用喷涂或刷涂，涂层薄而均匀、无漏刷。涂刷前应检查模板表
面清洁程度，涂刷过程中应避免污染钢筋和混凝土接缝处。

--- PDF页3091 ---
18. 16 
常用特种混凝土技术
565 
(3) 钢筋工程注意事项：
1) 钢筋应清洁、无明显锈蚀和污染。每个钢筋交叉点均应绑扎，绑扎钢丝不应少千
2 圈，且扎口及尾端朝向构件截面的内侧。
2) 钢筋保护层垫块应与清水混凝土的颜色接近，垫块与钢筋绑扎牢固，宜呈梅花形
布置。
3) 模板就位前，应先弹出对拉螺栓孔眼的位置，遇到对拉螺栓与钢筋位置冲突时，
可适当调整钢筋位置，但调整幅度应在规范允许范围内。
(4) 各种缝的处理：
1) 清水混凝土结构作为一种装饰效果其本身在设计时就是可以与一些规则有序、返
璞归真的施工印迹和谐共存的。
2) 对拉螺栓孔是按照施工要求设置的用于墙体内、外侧模板之间的拉结，以承受混
凝土侧压力及其他荷载的对拉螺杆，在模板拆除后留在墙上的有规则排列的凹孔；施工时
应做到对位精准、大小一致。禅缝即模板面板拼缝在混凝土表面留下的细小痕迹；施工时
模板拼接应严丝合缝，拆模后形成的禅缝应细小、一致。它们都属于明缝，即按照设计要
求，混凝土表面有规则的装饰性线条或凹入混凝土表面的分隔缝，是清水混凝土装饰效果
的组成部分之一。
3) 施工缝，即在混凝土浇筑过程中，因实际要求或施丁需要分段浇筑而在先、后浇
筑的混凝土之间所形成的接缝。施工缝的留置应严格按照设计要求，应在满足受力要求的
前提下，留置在有其他装饰的分隔缝的位置，以免影响整体的美观。如因施工需要留置施
工缝的，需监理审核施工预案，并应上报设计核准。
清水混凝土结构正式施工前，施工单位应会同建设（监理）等有关单位选取样板构件
做工艺试验，确定混凝土浇筑时间间隔、外加剂掺量等技术参数以及下述施工工艺的验收
参照标准：
1) 混凝土拌合物的实际工作性能；
2) 模板体系施工工艺和隔离剂对比选用；
3) 混凝土浇筑和振捣工艺；
4) 混凝土表面修补和处理。
现场宜制作同比例试验模型或选取地下主体结构墙体作为工艺试验的样板构件。
2. 制备与运输
(1) 搅拌清水混凝土时应采用强制式搅拌设备，每次搅拌时间宜比普通混凝土延长
zo,..___,30s 。
(2)
同一视觉范围内所用清水混凝土拌合物的制备环境、技术参数应一致。
(3) 清水混疑土生产过程中，一定要严格按照试验确定的配合比进行投料。
(4) 清水混凝土拌合物工作性能应稳定，且尤泌水离析现象，
90min 的坰落度经时损
失值宜小千30mm 。
(5) 清水混凝土拌合物入泵坰落度值：柱混凝土宜为150 土20mm,
墙、梁、板的混
凝土宜为170 土20mm 。
(6) 清水混疑土拌合物的运输宜采用专用运输车，装料前容器内应清洁、无积水。运
输线路应畅通平整。

--- PDF页3092 ---
566 
18 
现浇混凝土工程
(7) 清水混凝土拌合物从搅拌结束到入模前不宜超过90min 。当环境温度高于30°C
时，时间间隔不宜超过60min 。
(8) 进入施工现场的清水混凝土应逐车检查坰落度，不得有分层、离析现象。
3. 混凝土浇筑
(1) 清水混凝土浇筑前应保持模板内清洁、尤积水。
(2) 混凝土自由下料高度应控制在2m 以内，当自由下料高度过高时可采用串筒、溜
槽等辅助设备。
(3)
向构件浇筑时，应严格控制分层浇筑的间隔时间。分层厚度不宜超过500mm 。
(4)
门窗洞口宜从两侧同时浇筑清水混凝土，避免模板偏位或压力不均匀产生变形。
(5) 新浇筑的清水混凝土入模温度不应高千30°C 。
(6) 清水混凝土振捣工艺和时间应根据设备性能、配合比、模板的不同经工艺试验
确定。
(7) 振捣过程应均匀，严禁漏振、过振、欠振；振捣捧插入下层混凝土表面的深度应
在50~lOOmm 。
(8) 清水混凝士构件在浇筑后lh 内，应在靠近模板表面位置进行二次振捣。
(9) 雨期施工应制定相应的防护及排水措施，严禁暴雨时浇筑混凝土。
(10) 后续清水混凝土浇筑前，应先剔除施工缝处松动石子或浮浆层，剔除后应清理
干净。
4. 模板拆除及混疑土养护
(1) 清水混凝土构件的模板拆除，除需要达到混凝土强度规范和设计要求的拆除强度
之外，还应保证结构表面及棱角不受损坏。
(2) 大模板在起吊之前应先检查模板与混凝土结构之间所有对拉螺栓、连接件等是否全部
移除，应在确认模板和混凝土结构之间尤任何连接后方可起吊，移动模板时不应碰撞墙体。
(3) 模板拆除后应及时清理粘结在面板上的混凝土残渣，对变形和面板受损部位应及
时修复后吊至存放处备用。
(4) 清水混凝土拆模后应立即养护，可采用覆盖保湿或涂刷养护剂对构件进行养护。
(5) 对同一视觉范围内的清水混凝土应采用相同的养护措施。
(6) 清水混凝土养护时，不得采用对混凝土表面有污染的养护材料和养护剂。
5. 冬期施工
(1) 掺入混凝土的防冻剂，应经试验对比，混凝土表面不得产生明显色差。
(2) 冬期施工时，应在塑料薄膜外覆盖对清水混凝土无污染且阻燃的保温材料。
(3) 混凝土罐车和输送泵应有保温措施，混凝土入模温度不应低于l0°C 。
(4) 混凝土施工过程中应有防风措施；当室外气温低千-l0°C 时，不得浇筑混凝土。
(5)
日均气温低于-5°C 时，不应采用洒水养护。
(6) 模板和保温层应在混凝土表面温度与外界温度相差不大千20°C 时拆除，拆模后
的混凝土应及时覆盖，使其缓慢冷却。
6. 混凝土表面处理
普通清水混凝土表面宜涂刷透明保护涂料；饰面清水混凝士表面应涂刷透明保护涂
料。对局部不满足外观质量要求的部位应进行处理，应巾施丁单位编写方案、做样板，经

--- PDF页3093 ---
18. 16 
常用特种混凝土技术
567 
监理（建设）单位、设计单位同意后实施。同一视觉范围内的涂料施工工艺应一致，表面
处理的施工工艺可参考以下方法：
(1) 气泡处理：清理混凝土表面，用原混凝土同配比减砂石水泥浆刮补墙面，待硬化
后，用细砂纸均匀打磨，用水冲洗洁净。
(2) 螺栓孔眼处理：清理螺栓孔眼表面，将原堵头放回孔中，用专用刮刀取界面剂的
稀释液调制同配合比减石子的水泥砂浆刮平周边混凝上面，待砂浆终凝后擦拭混凝土表面
浮浆，取出堵头，喷水养护。
(3) 漏浆部位处理：清理混凝上表面松动砂子，用刮刀取界面剂的稀释液调成颜色与
混凝土基本相同的水泥腻子抹于需处理部位。待腻子终凝后用砂纸磨平、刮至表面平整、
阳角顺直，喷水养护。
(4)
明缝处胀模、错台处理：用铲刀铲平，打磨后用水泥浆修复平整。明缝处拉通
线，切割超出部分，对明缝上下阳角损坏部位先清理浮渣和松动混凝土，再用界面剂的稀
释液调制同配比减石子砂浆，将明缝条平直嵌入明缝内，将砂浆填补到处理部位，用刮刀
压实刮平，上下部分分次处理；待砂浆终凝后，取出明缝条，及时清理被污染的混凝土表
面，喷水养护。
(5) 螺栓孔的封堵：采用三节式螺栓时，中间一节螺栓留在混凝土内，两端的锥形接
头拆除后用补偿收缩防水水泥砂浆封堵，并用专用封孔模具修饰，使修补的孔眼直径、孔
眼深度与其他孔眼一致，并喷水养护。采用通丝型对拉螺栓时，螺栓孔用补偿收缩水泥砂
浆和专用模具封堵，取出堵头后，喷水养护。
项次
1 
2 
3 
4 
5 
6 
7 
8 
7. 成品保护与验收
成品保护不仅是混凝土的成品保护，同时还有模板和钢筋工程的成品保护。
(1) 浇筑清水混凝土时不应污染、损伤成品清水混凝土。
(2) 拆模后对易磕碰的阳角部位采用多层板、塑料等硬质材料进行保护。
(3)
当挂架、脚手架、吊篮等与成品清水混凝土表面接触时，应使用垫衬保护。
(4) 严禁随意剔凿成品清水混凝土表面。确需剔凿时，应制定专项施工措施。
(5) 混凝土外观质量与检验方法应符合表18-96 的规定。
检查数量：抽查各检验批的30%, 且不应少千5 件。
清水混凝土外观质量与检验方法
表18-96
项目
普通清水混凝土
饰面清水混凝土
检查方法
颜色
尤明显色差
颜色基本一致，尤明显色差
距离墙面5m 观察
修补
少掀修补痕迹
基本无修补痕迹
距离墙面5m 观察
气泡
气泡分散
最大直径不大于
8mm,
深度不大千
尺量
2mm, 每平方米气泡面积不大于20cm2
裂缝
宽度小千0.2mm
宽度小于O. 2mm, 且长度不大于1000mm
尺械、刻度放大镜
光洁度
无明显漏浆、
无漏浆、流淌及冲刷痕迹，尤油迹、墨
观察
流淌及冲刷痕迹
迹及锈斑，无粉化物
对拉螺栓孔眼
排列整齐、孔洞封堵密实，凹孔棱角清
观察、尺量
晰圆滑
明缝
位置规律、整齐、深度一致、水平交圈
观察、尺量
禅缝
横平竖直、水平交圈、竖向成线
观察、尺扯

--- PDF页3094 ---
568 
18 
现浇混凝土工程
18. 17 
现浇混凝土结构质量控制
18.17.1 
现浇混凝土结构分项工程质量控制
18. 17. 1. 1 
概述
现浇混凝土结构分项工程应严格进行质最控制，从施工阶段着手控制为主，并严格进
行验收检验、验收后对有缺陷位置进行修整返工，实现对混凝土结构的全过程质量控制，
混凝土的质鼠应满足现行国家标准《混凝士结构工程施工质量验收规范》GB 50204 的相
关规定。
18. 17. 1. 2 
混凝土相关资料审查
应审查水泥出厂质量试验报告、水泥进场复试报告、粗细骨料的复试报告、钢筋出厂
质蜇证明书、钢筋原材料复试报告、钢筋焊接试验报告；审查复试项目、试件数批、试验
结果是否符合要求；审查混凝土外加剂出厂合格证、产品合格证、产品说明书试验报告，
注意该外加剂对混凝土后期强度和耐久的影响；审查混凝土配合比通知单；审查水灰比、
单位用水量、砂率、胶结材料用量。
18.17.1. 3 
和易性控制
坰落度试验是一种简便易行、很适合现场检测的试验方法，是混凝土浇筑过程中重点控
制的内容。它能很大程度上反映混凝土的和易性，也可检测出现场搅拌的混凝土是否符合设
计配合比。作为现场监理工程师应特别注意随时抽查混凝土的坰落度，若发现混凝土拌合物
过干，应保持原配合比中的水灰比不变，加水泥浆若过稀，应保持原配合比砂率不变，加骨
料。尤其是泵送混凝土如果控制不好，将严重影响混凝土质量，造成较大的质量隐患。
18. 17. 1. 4 
浇筑控制
混凝土浇筑前必须先根据现场情况做好施工组织，根据工程特点合理安排混凝土浇筑
路径和顺序，按施工规范要求设置施工缝。当混凝土浇筑路径和顺序安排不合理时，往往
会出现刚浇筑完成的混凝土被踩踏、车压等违规现象。采用机械搅拌、振捣，振捣必须及
时，应均匀振捣，赶出混凝土中的气泡，防止蜂窝庥面，振捣时派专人跟踪看模及振捣
情况。
18. 17. 1. 5 
养护控制
在养护工序中，应控制混凝土处千有利于强度增长的温度和湿度环境中，使硬化后的
混凝土具有必要的强度和耐久性。应要求施工单位根据施工对象、环境、水泥品种、外加
剂以及对混凝土性能的要求，提出具休的养护方案，并严格执行规定的养护制度。
(1) 在混疑土浇筑完毕后，应在12h 后加以覆盖草席和浇水或采用其他措施进行养
护，保证混凝土保持湿润状态。
(2) 混凝土的浇水养护日期：对千硅酸盐水泥、普通硅酸盐水泥、矿渣水泥拌制的混
凝土，不得少于7 昼夜；掺用缓凝型外加剂或有抗渗抗冻要求的混凝土，不得少于14
昼夜。
(3) 浇水次数以保持混凝土具有足够的湿润状态为宜。
(4) 对大体积混凝土的养护，应根据气候条件采取控温措施，并按需要测定浇筑后混

--- PDF页3095 ---
18. 17 
现浇混凝土结构质量控制
569 
凝土表面和内部温度，将温度控制在设计要求的范围内。
(5) 在已浇筑的混凝土强度达到
1. 2N/而以前，不准在上踩踏或安装模板及支架。
18.17. 1. 6 
质量验收
除施工阶段的质量控制之外，还应对混凝土工程进行质最验收，检查缺陷，并进行进
一步的质量整改。
混凝土结构缺陷可分为尺寸偏差缺陷和外观缺陷。尺寸偏差缺陷和外观缺陷可分为一
般缺陷和严重缺陷。混凝士结构尺寸偏差超出规范规定，但尺寸偏差对结构性能和使用功
能未构成影响时，属千一般缺陷；而尺寸偏差对结构性能和使用功能构成影响时，属千严
重缺陷。现浇结构质最验收应符合下列规定：
(1) 现浇结构质鼠验收应在拆模后、混凝土表面未作修整和装饰前进行，即使混凝土
表面存在缺陷，验收前也不应进行修整、装饰或各种方式的覆盖，并应做好记录；
(2)
已经隐蔽的不可直接观察和械测的内容，可检查隐蔽工程验收记录；
(3) 修整或返工的结构构件或部位应有实施前后的文字及图像记录。
施工过程中发现混凝土结构缺陷时，应认真分析缺陷产生的原因。对严重缺陷施工单
位应制定专项修整方案，方案经论证审批后方可实施，不得擅自处理。在具体实施中，外
观质量缺陷对结构性能和使用功能等的影响程度，应由监理、施工等各方根据其对结构性
能和使用功能影响的严重程度共同确定。对千具有外观质鼠要求较高的清水混凝土，考虑
到其装饰效果属于主要使用功能，可将其表面外形缺陷、外表缺陷定为严重缺陷。
］．外观质量
现浇混凝土结构的外观质最缺陷应由监理单位、施工单位等各方根据其对结构性能和
使用功能影响的严重程度按表18-97 确定。
现浇结构外观质量缺陷
表18-97
名称
现象
严重缺陷
一般缺陷
露筋
构件内钢筋未被混凝土包裹
纵向受力钢筋有露筋
其他钢筋有少量露筋
而外露
蜂窝
混凝土表面缺少水泥砂浆而
构件主要受力部位有蜂窝
其他部位有少址蜂窝
形成石子外露
孔洞
混凝土中孔穴深度和长度均
构件主要受力部位有孔洞
其他部位有少量孔洞
超过保护层厚度
夹渣
混疑土中夹有杂物且深度超
构件主要受力部位有夹渣
其他部位有少最夹渣
过保护层厚度
疏松
混凝上中局部不密实
构件主要受力部位有疏松
其他部位有少量疏松
裂缝
缝隙从混凝土表面延伸至混
构件主要受力部位有影响结
其他部位有少晕不影响结构
既土内部
构性能或使用功能的裂缝
性能或使用功能的裂缝
连接部位缺陷
构件连接处混凝士有缺陷及
连接部位有影响结构传力性
连接部位有基本不影响结构
连接钢筋、连接件松动
能的缺陷
传力性能的缺陷
外形缺陷
缺棱掉角、棱角不直、翘曲
清水混凝土构件有影响使用
其他混凝土构件有不影响使
不平、飞边凸肋等
功能或装饰效果的外形缺陷
用功能的外形缺陷
外部缺陷
构件表面麻面、掉皮、起砂、
具有重要装饰效果的清水混
其他混凝土构件有不影响使
沾污等
凝土构件有外表缺陷
用功能的外表缺陷

--- PDF页3096 ---
570 
18 
现浇混凝土工程
(1) 混凝土结构外观一般缺陷修整应符合下列规定：
1) 对于露筋、蜂窝、孔洞、夹渣、疏松、外表缺陷，应凿除粘结不牢固部分的混凝
土，清理表面，洒水湿润后用1: 2~1: 2. 5 水泥砂浆抹平；
2)
应封闭裂缝；
3) 连接部位缺陷、外形缺陷可与面层装饰施工一并处理。
(2) 混凝土结构外观严重缺陷修整应符合下列规定：
1) 对于露筋、蜂窝、孔洞、夹渣、疏松、外表缺陷，应凿除粘结不牢固部分的混凝
土至密实部位，清理表面，支设模板，洒水湿润后并涂抹混凝土界面剂，采用比原混凝土
强度等级高一级的细石混凝土浇筑密实，养护时间不应少于7d 。
2) 开裂缺陷修整应符合下列规定：
叩对千民用建筑的地下室、卫生间、屋面等接触水介质的构件，均应注浆封闭处理，
注浆材料可采用环氧、聚氨醋、氝凝、丙凝等。对千民用建筑不接触水介质的构件，可采
用注浆封闭、聚合物砂浆粉刷或其他表面封闭材料进行封闭；
©对于尤腐蚀介质工业建筑的地下室、屋面、卫生间等接触水介质的构件以及有腐
蚀介质的所有构件，均应注浆封闭处理，注浆材料可采用环氧、聚氨酷、氝凝、丙凝等。
对于无腐蚀介质工业建筑不接触水介质的构件，可采用注浆封闭、聚合物砂浆粉刷或其他
表面封闭材料进行封闭。
3) 清水混凝土的外形和外表严重缺陷，宜在水泥砂浆或细石混凝土修补后用磨光机
械磨平。
2. 尺寸偏差
混凝土结构尺寸偏差存在几项原则：
(1) 混凝士结构尺寸偏差一般缺陷，可采用装饰修整方法修整。
(2) 混凝土结构尺寸偏差严重缺陷，应会同设计单位共同制定专项修整方案，结构修
整后应重新检查验收。
18.17.2 
混凝土强度检测
18. 17. 2. 1 
试件制作和强度检测
(1) 混凝土试样应在混凝土浇筑地点随机抽取，取样频率应符合下列规定：
1) 每100 盘，但不超过100面的同配合比的混凝土，取样次数不得少千一次；
2) 每一工作班拌制的同配合比的混凝土不足100 盘时，其取样次数不得少千一次。
预拌混凝十应在预拌混凝士厂内按上述规定取样。混凝土运到施工现场后，尚应按本
条的规定抽样检验。
(2) 每组三个试件应在同一盘混凝土中取样制作。其强度代表值的确定，应符合下列
规定：
1) 取三个试件强度的算术平均值作为匈组试件的强度代表值；
2)
当一组试件中强度的最大值或最小值与中间值之差超过中间值的15% 时，取中间
值作为该组试件的强度代表值；
3)
当一组试件中强度的最大值和最小值与中间值之差均超过中间值的15% 时，该组
试件的强度不应作为评定的依据。

--- PDF页3097 ---
18. 17 
现浇混凝土结构质量控制
571 
(3) 当采用非标准尺寸试件时，应将其抗压强度折算为标准试件抗压强度。折算系数
按下列规定采用：
1) 对边长为100mm 的立方体试件取0.95;
2) 对边长为200mm 的立方体试件取1. 05 。
(4) 每批混凝土试样应制作的试件总组数，除应考虑混凝土强度评定所必需的组数
外，还应考虑为检验结构或构件施工阶段混凝土强度所必需的试件组数。
(5) 检验评定混凝土强度用的混凝土试件，其标准成型方法、标准养护条件及强度试
验方法均应符合现行国家标准《混凝土物理力学性能试验方法标准》
GB/T 50081 的
规定。
(6) 当检验结构或构件拆模、出池、出厂、吊装、预应力筋张拉或放张，以及施工期
间需短暂负荷的混凝土强度时，其试件的成型方法和养护条件应与施工中采用的成荆方法
和养护条件相同。
18.17.2.2 
混凝土结构同条件养护试件强度检验
(1)
同条件养护试件的留置方式和取样数散，应符合下列要求：
1) 同条件养护试件所对应的结构构件或结构部位，应由监理（建设）、施工等各方共
同选定；
2) 对混疑土结构工程中的各混凝土强度等级，均应留置同条件养护试件；
3)
同一强度等级的同条件养护试件，其留置的数量应根据混凝土工程量和重要性确
定，不宜少千10 组，且不应少于3 组；
4)
同条件养护试件拆模后，应放置在靠近相应结构构件或结构部位的适当位置，并
应采取相同的养护方法。
(2)
同条件养护试件应在达到等效养护龄期时进行强度试验。等效养护龄期应根据同
条件养护试件强度与在标准养护条件下28d 龄期试件强度相等的原则确定。
(3)
同条件自然养护试件的等效养护龄期及相应的试件强度代表值，宜根据当地的气
温和养护条件，按下列规定确定：
1) 等效养护龄期可取按日平均温度逐H 累计达到600°C 时所对应的龄期，
0°C 及以下
的龄期不计入；等效养护龄期不应小千14d, 也不宜大于60d;
2)
同条件养护试件的强度代表值应根据强度试验结果按现行国家标准《混凝土强度
检验评定标准》
GB/T 50107 的规定确定后，乘折算系数取用；折算系数宜取为
1. 10, 也
可根据当地的试验统计结果作适当调整。
(4) 冬期施工、人工加热养护的结构构件，其同条件养护试件的等效养护龄期可按结
构构件的实际养护条件，由监理（建设）、施工等各方根据规定共同确定。
18.17.2.3 
混凝土强度评定
如果当同一品种的混凝土的强度变异性能保持稳定，且混凝土的生产条件能保持一致
较长时间时，应将连续的三组混凝土试件组成一个验收批次，且其强度应同时满足式
(18-33)
的条件：
f 
cu 歹fcu,k + 0. 7 <5o 
(18-33) 
j、cu,min~fcu,k — o. 7 负

--- PDF页3098 ---
572 
18 
现浇混凝土工程
当混凝土强度等级不高千C20 时，其强度的最小值尚应满足式
(18-34)
的要求：
fcu,min~0. 85 fcu,k 
(18-34) 
当混凝土强度等级高千C20 时，其强度的最小值尚应满足式
(18-35)
的要求：
fcu,min 歹0. 9fcu,k 
(18-35) 
式中
仁
同一验收批混凝土立方体抗压强度的平均值
(MPa);
fcu,min 
同一验收批混凝土立方体抗压强度的最小值
(MPa);
(J。
验收批混凝土立方体抗压强度的标准差
(MPa) 。
验收混凝土立方体抗压强度的标准差，应根据前一个检验期内同一品种混凝土试件的
强度数据，按式
(18-36)
确定：
0. 59 
~o = 
m 
2 凶fcu,1
(18-36) 
式中
6fcu,i 
第
i 批试件立方体抗压强度中，最大值与最小值之差；
m 
用以确定验收批混凝土立方体抗压强度标准差的数据总批数。
注：上述检验期不应当超过两个月，且该期间内强度数据的总批数不得少千15 。
如果当同一品种的混凝土的强度变异性能不能保持稳定，且混凝土的生产条件不能保
持一致较长时间时，或者在前一个检验期内的同一品种混凝土没有足够的数据用以确定验
收批混凝土立方体抗压强度的标准差时，应由不少千10 组的试件组成一个验收批，其强
度应同时满足式
(18-37)
的要求：
仁—入l sfcu 歹0. 9 f cu,k 
(18-37) 
f cu, 皿n 彦入2 f cu,k 
式中
sf,u 
同一验收批混疑土立方体抗压强度的标准差
(MPa),
当sf,u 的计算值小
千0. 06 fcu,k 时，取St
= O. 06St· 
入1' 入2
合格判定系数，按表18-98 确定。
混凝土强度的合格判定系数
试件组数
10~14 
15~24 
入1
1. 70 
1. 65 
入2
0. 90 
混凝土立方体抗压强度的标准差S尽可按式
(18-38)
计算：
t1盓— n卢
S 
i=l 
cu'\/ 
n —1 
f 
式中
fcu,i 
第
i 组混凝土试件的立方体抗压强度值
(MPa);
n 
一个验收批混凝土试件的组数。
0.85 
表18-98
泛25
1. 60 
(18-38) 
以上为按统计方法评定混凝土强度。若按非统计方法评定混凝土强度时，其强度应同
时满足式
(18-39)
的要求：
f cu;?:: 1. 15fcu,k 
(18-39) 
f cu,min~0. 95f cu,k 

--- PDF页3099 ---
18. 18 
现浇混凝土缺陷修整
573 
若按照上述方法检验发现不满足合格条件时，则该批混凝土强度质最判为不合格。对
不合格的结构或者构件必须及时进行处理；对不合格批次的混凝土制成的结构或者构件，
应当进行鉴定。
18.17.2.4 
混凝土强度实体检测
结构实体混凝土同条件养护试件强度检验的取样和留置应符合下列规定：
(1)
同条件下养护时间所对应的结构构件或者结构部位，应由施工、监理等各方共同
选定，且同条件养护试件的取样宜均匀分布千工程施工周期内；
(2)
同条件养护试件应在混凝土浇筑入模处见证取样；
(3)
同条件养护试件应留置在靠近相应结构构件的适当位置，并且应当采取相同的养
护方法；
(4) 同一强度等级的同条件养护试件不宜少千10 组，且不应少千3 组。每连续两层
楼取样不应少于1 组；每2000面取样不得少于一组。
同一强度等级的同条件养护试件的强度值应当根据强度试验结果按照现行国家标准
《混凝土物理力学性能试验方法标准》
GB/T 50081 的规定确定。
对同一强度等级的同条件养护试件，其强度值应当除以0.88 后按照现行国家标准
《混凝土强度检验评定标准》
GB/T 50107 的有关规定进行评定，评定结果符合要求时可
判定结构实体混凝土强度合格。
18. 18 
现浇混凝土缺陷修整
18.18.1 
裂缝缺陷分类与修补方法
18. 18. 1. 1 
混凝土缺陷种类
混凝土结构缺陷可分为尺寸偏差缺陷和外观缺陷，尺寸偏差缺陷和外观缺陷可分为一
般缺陷和严重缺陷。混凝土结构尺寸偏差超出规范规定，但尺寸偏差对结构性能和使用功
能未构成影响时，属千一般缺陷；而尺寸偏差对结构性能和使用功能构成影响时，属千严
重缺陷。
施工过程中发现混凝士结构缺陷时，应认真分析缺陷产生的原因。对严重缺陷施工单
位应制定专项修整方案，方案经论证审批后方可实施，不得擅自处理。
18.18.1.2 
混凝土结构外观缺陷的修整
(1) 混凝土结构外观一般缺陷修整应符合下列规定：
1) 对于露筋、蜂窝、孔洞、夹渣、疏松、外表缺陷，应凿除粘结不牢固部分的混凝
土，清理表面，洒水湿润后用
1 : 2~1 : 2. 5 水泥砂浆抹平；
2) 应封闭裂缝；
3) 连接部位缺陷、外形缺陷可与面层装饰施工一并处理。
(2) 混凝土结构外观严重缺陷修整应符合下列规定：
1) 对千露筋、蜂窝、孔洞、夹渣、疏松、外表缺陷，应凿除粘结不牢固部分的混凝
土至密实部位，清理表面，支设模板，洒水湿润后并涂抹混凝土界面剂，采用比原混凝土
强度等级高一级的细石混凝土浇筑密实，养护时间不应少于7d 。

--- PDF页3100 ---
574 
18 现浇混凝土工程
2) 开裂缺陷修整应符合下列规定：
＄对于民用建筑的地下室、卫生间、屋面等接触水介质的构件，均应注浆封闭处理，
注浆材料可采用环氧、聚氨酷、氝凝、丙凝等。对于民用建筑不接触水介质的构件，可采
用注浆封闭、聚合物砂浆粉刷或其他表面封闭材料进行封闭；
＠对于无腐蚀介质工业建筑的地下室、屋面、卫生间等接触水介质的构件以及有腐
蚀介质的所有构件，均应注浆封闭处理，注浆材料可采用环氧、聚氨酷、氮凝、丙凝等。
对千无腐蚀介质主业建筑不接触水介质的构件，可采用注浆封闭、聚合物砂浆粉刷或其他
表面封闭材料进行封闭。
3) 清水混凝土的外形和外表严重缺陷，宜在水泥砂浆或细石混凝土修补后用磨光机
械磨平。清水混凝土成品缺陷的修补时间越早越好，由于胶材处于水化早期，修补材料与
原胶材粘结更好、水化时间相差更小，总体性能会更优良。为了确保修补的浆体材料能够
与基体牢固结合、颜色相近，优选与工程使用同品种水泥，修补净浆或砂浆强度等级适当
提高。
18.18.1.3 
混凝土结构尺寸偏差缺陷的修整
(1) 混凝土结构尺寸偏差一般缺陷，可采用装饰修整方法修整。
(2) 混凝土结构尺寸偏差严重缺陷，应会同设计单位共同制定专项修整方案，结构修
整后应重新检查验收。
18. 18. 1. 4 
裂缝缺陷的修整
裂缝的出现不但会影响结构的整体性和刚度，还会引起钢筋的锈蚀，加速混凝土的碳
化，降低混凝土的耐久性和抗疲劳、抗渗能力。因此根据裂缝的性质和具体情况要区别对
待，及时处理，以保证建筑物的安全使用。
混凝土裂缝的修补措施主要有以下一些方法：表面修补法、灌浆、嵌缝封堵法、结构
加固法、混凝土置换法、电化学防护法以及仿生自愈合法。
1. 表面修补法
表面修补法是一种简单、常见的修补方法，它主要适用于稳定和对结构承载能力没有
影响的表面裂缝以及深进裂缝的处理。通常的处理措施是在裂缝的表面涂抹水泥浆、环氧
胶泥或在混疑土表面涂刷油漆、沥青的防腐材料，在防护的同时为了防止混凝土受各种作
用的影响继续开裂，通常可以采用在裂缝的表面粘贴玻璃纤维布等措施。
2. 灌浆、嵌缝封堵法
灌浆法主要适用千对结构整体性有影响或有防渗要求的混凝土裂缝的修补，它是利用
压力设备将胶结材料压入混凝士的裂缝中，胶结材料硬化后与混凝土形成一个整体，从而
起到封堵加固的目的。常用的胶结材料有水泥浆、环氧树脂、甲基丙烯酸酣、聚氨酣等化
学材料。
嵌缝法是裂缝封堵中最常用的一种方法，它通常是沿裂缝凿槽，在槽中嵌填塑性或刚
性止水材料，以达到封闭裂缝的目的。常用的塑性材料有聚氯乙烯胶泥、塑料油音、丁基
橡胶等；常用的刚性止水材料为聚合物水泥砂浆。
3. 结构加固法
当裂缝影响到混凝土结构的性能时，就要考虑采取加固法对混疑土结构进行处理。结
构加固中常用的主要有以下几种方法：加大混凝上结构的截面面积，在构件的角部外包型

--- PDF页3101 ---
18. 19 
混凝土工程的绿色施工
575 
钢、采用预应力法加固、粘贴钢板加固、增设支点加固以及喷射混凝土补强加固。
4. 混凝土置换法
混凝土置换法是处理严重损坏混疑土的一种有效方法，此方法是先将损坏的混凝土剔
除，然后再置换入新的混凝土或其他材料。常用的置换材料有：普通混凝土或水泥砂浆、
聚合物或改性聚合物混凝土或砂浆。
5. 电化学防护法
电化学防腐是利用施加电场在介质中的电化学作用，改变混凝土或钢筋混凝土所处的
环境状态，钝化钢筋，以达到防腐的目的。阴极防护法、氯盐提取法、碱性复原法是化学
防护法中常用而有效的三种方法。这种方法的优点是防护方法受环境因素的影响较小，适
用于钢筋、混凝土的长期防腐，既可用于已裂结构也可用千新建结构。
6. 仿生自愈合法
仿生自愈合法是一种新的裂缝处理方法，它模仿生物组织对受创伤部位自动分泌某种
物质，而使创伤部位得到愈合的机能，在混凝土的传统组分中加入某些特殊组分（如含胶
粘剂的液芯纤维或胶囊），在混凝土内部形成智能型仿生自愈合神经网络系统，当混凝土
出现裂缝时分泌出部分液芯纤维可使裂缝重新愈合。
18.18.2 
修补质量控制
(1) 混凝土缺陷是混凝土结构中普遍存在的一种现象，它的出现不仅会降低建筑物的
抗渗能力，影响建筑物的使用功能，而且会引起钢筋的锈蚀，混凝土的碳化，降低材料的
耐久性，影响建筑物的承载能力，因此要严格控制混疑士缺陷修补质量：
1) 对于所要凿除的混凝土范围必须严格按照方案进行凿除，并清洗干净；
2) 在完成修补后，应加强修补范围内混凝土的养护；
3)
当要对结构进行加固时，需严格按照方案进行加固；
4) 如采取增大截面面积进行加固并修补时，应考虑到日后的装饰效果，需与用户
沟通；
5) 要派专人进行验收，并签写验收单。
(2) 混凝土缺陷应针对其成因制定合理的修补方案，但还须贯彻预防为主的原则，完
善设计及加强施工等方面的管理，使结构尽掀不出现裂缝或尽最减少裂缝数最和宽度，以
确保结构安全。
18. 19 
混凝土工程的绿色施工
混凝土工程的绿色施工是指混凝土施工中，在保证质最、安全等基本要求的前提下，
通过科学管理和技术进步，最大限度地节约资源与减少对环境负面影响的施工活动。混凝
上工程的绿色施工是建筑全寿命周期中的一个重要阶段，应进行总体方案优化。在混凝土
工程的规划、设计阶段，应充分考虑绿色施工的总体要求，为绿色施工提供基础条件。实
施混疑土工程绿色施工，应对施工策划、材料采购、现场施工、工程验收等各阶段进行控
制，加强对整个混凝土施工过程的管理和监督。
混凝土工程绿色施工总体框架巾施工管理、环境保护、节材与材料资源利用、节水与

--- PDF页3102 ---
576 
18 
现浇混凝土工程
水资源利用、节能与能源利用、节地与施工用地保护六个方面组成。这六个方面涵盖了混
凝士工程绿色施工的基本指标，同时包含了施工策划、材料采购、现场施工、工程验收等
各阶段的指标的子集。
混凝土工程施工中，应注意绿色施工控制，并遵循下列原则：
(1) 在混凝士配合比设计时，应减少水泥用最，增加粉煤灰、磨细矿渣粉等工业废料
的掺量；当混凝土中添加粉煤灰时，可利用其60d 、
90d 的龄期强度。
(2) 混凝土宜采用泵送、布料机浇筑；地下大体积混凝土宜采用溜槽或串筒浇筑。
(3) 超长尤缝混凝土结构宜采用滑动支座法、跳仓法和综合治理法施工；当裂缝控制
要求高时，可采用低温补仓法施工。
(4) 混凝土振捣是产生较强噪声的作业方式，应采用低噪声振捣设备；采用传统振捣
设备时，应采取围挡等降噪措施；在噪声敏感环境或钢筋密集时，宜采用自密实混凝土。
(5) 混凝土宜采用塑料薄膜加保温材料覆盖保湿、保温养护；当采用洒水或喷雾养护
时，养护用水宜使用回收的基坑降水或雨水；混凝土竖向构件宜采用养护剂进行养护。
(6) 混凝土结构宜采用清水混凝土，其表面应涂刷保护剂，可增加其耐久性。
(7) 每次浇筑混凝土，不可避免会存在剩余，浇筑余料应制成小型预制件，用于临时
工程或在不影响工程质量安全的前提下，用千门窗过梁、沟盖板、隔断墙中的预埋件砌块
等，或采用其他措施加以利用，不得随意倾倒。
(8) 清洗泵送设备和管道的污水应经沉淀后回收利用，浆料分离后可作为室外道路、
地面等垫层的回填材料。
(9) 可使用废弃混凝土、废砖块、废砂浆作为骨料配制低强度等级的混凝土。
(10) 可利用废混凝土制备再生水泥，作为配制混凝土的材料。
18. 19. 1 
混凝土工程绿色施工的施工管理
混凝土工程绿色施工管理主要包括组织管理、规划管理、实施管理、评价管理和人员
安全与健康管理五个方面。
18. 19. 1. 1 
组织管理
(1) 建立混凝土工程绿色施工管理体系，并制定相应的管理制度与目标。
(2) 项目经理为混凝土工程绿色施丁的第一责任人，负责绿色施工的组织实施及目标
实现，并指定管理人员和监督人员。
18. 19. 1. 2 
规划管理
(1) 编制混凝土绿色施工方案，该方案应在施工组织设计中独立成章，并按有关规定
进行审批。
(2) 混凝土工程绿色施工方案应包括以下内容：
1) 环境保护措施，制定环境管理计划及应急救援预案，采取有效措施，降低环境负
荷，保护地下设施和文物等资源。
2) 节材措施，在保证工程安全与质量的前提下，制定节材措施。如进行施工方案的
节材优化，建筑垃圾减景化，尽瞿利用可循环材料等。
3) 节水措施，根据工程所在地的水资源状况，制定节水措施。
4) 节能措施，进行施工节能策划，确定目标，制定节能措施。

--- PDF页3103 ---
18. 19 
混凝土工程的绿色施工
577 
5) 节地与施工用地保护措施，制定临时用地指标、施工总平面布置规划及临时用地
节地措施等。
18. 19. 1. 3 
实施管理
(1) 应对混凝土施工过程实施动态管理，加强对施工策划、施工准备、材料采购、现
场施工、工程验收等各阶段的管理和监督。
(2) 应结合混凝土工程项目的特点，有针对性地对绿色施工作相应的宣传，通过宣传
营造绿色施工的氛围。
(3) 定期对混凝土施工人员进行绿色施工知识培训，增强职工绿色施工意识。
18. 19. 1. 4 
评价管理
(1) 对照本导则的指标休系，结合混凝土工程特点，对绿色施工的效果及采用的新技
术、新设备、新材料与新工艺，进行自评估。
(2) 成立专家评估小组，对混凝土工程的绿色施工方案、实施过程至项目竣工，进行
综合评估。
18.19.1.5 
人员安全与健康管理
(1) 制定混凝土施工防护措施，保障施工人员的长期职业健康。
(2) 合理布置施工场地，保护生活及办公区不受混凝土施工的有害影响。
18.19.2 
混凝土工程绿色施工的环境保护
混凝土绿色施工的环境保护主要包括扬尘控制、噪声与振动控制、光污染控制、水污
染控制、土壤保护、建筑垃圾控制以及资源保护七个方面的技术要点。
18.19.2.1 
扬尘控制
(1) 运送混凝土施工设备及混凝土施工材料等，不污损场外道路。运输容易散落、飞
扬、流漏的物料的车辆，必须采取措施封闭严密，保证车辆清沽。施工现场出口应设置洗
车槽。
(2) 混凝土工程施工阶段，作业区目测扬尘高度小千0. 5m。对易产生扬尘的堆放材
料应采取覆盖措施；对粉末状材料应封闭存放；场区内可能引起扬尘的材料及建筑垃圾搬
运应有降尘措施，如覆盖、洒水等；浇筑混凝土前清理灰尘和垃圾时尽扯使用吸尘器，避
免使用吹风器等易产生扬尘的设备。
(3) 混凝土施工现场非作业区达到目测无扬尘的要求。对现场易飞扬物质采取有效措
施，如洒水、地面硬化、围挡、密网覆盖、封闭等，防止扬尘产生。
(4) 在场界四周隔挡高度位置测得的大气总悬浮颗粒物
(TSP) 月平均浓度与城市背
景值的差值不大于0. 08mg/m2 0 
18.19.2.2 
噪声与振动控制
(1) 混凝土施工现场噪声排放与噪声监测方法执行国家标准《建筑施工场界环境噪声
排放标准》
GB 12523~2011 的规定。
(2) 混凝土机械振捣应使用低噪声、低振动的机具，避免或减少施工噪声和振动。
18.19.2.3 
光污染控制
尽最避免或减少混凝土施工过程中的光污染。夜间室外照明灯加设灯罩，透光方向集
中在施工范围。

--- PDF页3104 ---
578 
18 
现浇混凝土工程
18.19.2.4 
水污染控制
(1) 混凝土施工现场污水排放应达到国家标准《污水综合排放标准》GB 8978~1996 
的要求。
(2) 在混凝土施工现场应针对清洗泵送设备或管道的水，设置相应的处理设施，如沉
淀池。
18.19.2.5 土壤保护
(1) 保护地表环境，防止土壤侵蚀、流失。因混凝土施工造成的裸土，及时覆盖砂石
或种植速生草种，以减少土壤侵蚀。
(2) 混凝土施工沉淀池不发生堵塞、渗漏、溢出等现象。及时清掏池内沉淀物，并委
托有资质的单位清运。
(3) 对千有毒有害混凝土施丁废弃物应回收后交有资质的单位处理，不能作为建筑垃
圾外运，避免污染土壤和地下水。
(4) 混凝土施工后应恢复施工活动破坏的植被（一般指临时占地内）。
18.19.2.6 
建筑垃圾控制
(1) 制定混凝土施工垃圾减晕化计划。
(2) 加强混凝土施工垃圾的回收再利用。
18.19.2.7 
资源保护
统计分析混凝土施工项目的CO2 排放量，以及各种不同植被和树种的CO2 固定戳的
工作。
18.19.3 
节材与材料资源利用技术要点
混凝土工程绿色施工的节材与材料资源利用技术要点包括以下几个方面：
(1)
图纸会审时，应审核节材与材料资源利用的相关内容，达到材料损耗率比定额损
耗率降低30% 。
(2) 根据混凝上施工进度合理安排材料的采购、进场时间和批次。
(3) 现场混凝土施工材料堆放有序。储存环境适宜，措施得当。保管制度健全，责任
落实。
(4) 混凝土施工材料运输工具适宜，装卸方法得当，防止损坏和遗撒。根据现场平面
布置情况就近卸载，避免和减少二次搬运。
(5) 采取技术和管理措施提高模板、脚手架等的周转次数。
(6) 应就地取材，施工现场500km 以内生产的混凝土材料用晕占混凝土材料总量的
70% 以上。
(7) 推广使用预拌混凝土和商品砂浆。准确计算采购数量、供应频率、施工速度等，
在施工过程中动态控制。结构工程使用散装水泥。
(8) 推广使用高强钢筋和高性能混凝土，减少资源消耗。
(9) 应选用耐用、维护与拆卸方便的周转材料和机具。
(10) 推广采用外墙保温板替代混凝土施工模板的技术。

--- PDF页3105 ---
18. 19 
混凝土工程的绿色施工
579 
18.19.4 
节水与水资源利用技术要点
混凝土工程绿色施工的节水与水资源利用技术要点包括以下几个方面：
(1) 混凝土施工中采用先进的节水施工丁艺。
(2) 现场搅拌用水、养护用水应采取有效的节水措施，严禁尤措施浇水养护混凝土。
(3) 混凝土施工机具、设备、车辆冲洗用水必须设立循环用水装置。
(4) 混凝上施I现场建立可再利用水的收集处理系统，使水资源得到梯级循环利用。
(5) 对混凝土搅拌站点等用水集中的区域和工艺点进行专项计蜇考核。施工现场建立
雨水、中水或可再利用水的搜集利用系统。
(6) 处于基坑降水阶段的工地，宜优先采用地下水作为混凝土搅拌用水、养护用水、
冲洗用水和部分生活用水。
(7) 混凝土施工机具、设备、车辆冲洗优先采用非传统水源，尽量不使用市政自
来水。
(8) 混凝上施工现场，尤其是雨量充沛地区的大型施工现场建立雨水收集利用系统，
充分收集自然降水用千混凝土施工中适宜的环节。
(9) 力争混凝土施工中非传统水源和循环水的再利用量大于30% 。在非传统水源和
现场循环再利用水的使用过程中，应制定有效的水质检测与卫生保障措施，确保避免对人
体健康、工程质址以及周围环境产生不良影响。
18. 19. 5 
节能与能源利用技术要点
混疑土工程绿色施工的节能与能源利用的技术要点包括以下几个方面：
(1) 制定合理的混凝土施工能耗指标，提高施工能源利用率。
(2) 优先使用国家、行业推荐的节能、高效、环保的混凝土施工设备和机具，如选用
变频技术的节能施工设备等。
(3) 混凝土施工现场应设定生产、办公和施工设备的用电控制指标，定期进行计量、
核算、对比分析，并有预防与纠正措施。
(4) 在混凝土施工组织设计中，合理安排施工顺序、工作面，以减少作业区域的机具
数量，相邻作业区充分利用共有的机具资源。安排施工工艺时，应优先考虑耗用电能的或
其他能耗较少的施工工艺。避免设备额定功率远大千使用功率或超负荷使用设备的现象。
(5) 建立混凝士施工机械设备管理制度，开展用电、用油计量，完善设备档案，及时
做好维修保养工作，使机械设备保持低耗、高效的状态。
(6) 选择功率与负载相匹配的混凝土施工机械设备，避免大功率施工机械设备低负载长时
间运行。机械设备宜使用节能型油料添加剂，在可能的情况下，考虑回收利用，节约油量。
(7) 合理安排混凝土施工工序，提高各种机械的使用率和满载率，降低各种设备的单
位耗能。
18.19.6 
节地与施工用地保护技术要点
混凝土工程绿色施工的节地与施工用地保护的技术要点包括以下几个方面：
(1) 根据混凝土施工规模及现场条件等因素合理确定临时设施，如临时加工厂、现场作业

--- PDF页3106 ---
580 
18 
现浇混凝土工程
棚及材料堆场等的占地指标。临时设施的占地面积应按用地指标所需的最低面积设计。
(2) 要求平面布置合理、紧凑，在满足环境、职业健康与安全及文明施工要求的前提
下尽可能减少废弃地和死角，临时设施占地面积有效利用率大于90% 。
(3) 利用和保护混凝土施工用地范围内原有绿色植被。对千施工周期较长的现场，可
按建筑永久绿化的要求，安排场地新建绿化。
(4) 混凝土施工现场搅拌站、仓库、加工厂、作业棚、材料堆场等布置应尽措靠近已
有交通线路或即将修建的正式或临时交通线路，缩短运输距离。
18.19.7 
绿色施工在混凝土工程中的运用
18. 19. 7. 1 
钢筋工程
(1) 施工现场设置废钢筋池，收集现场钢筋断料、废料等制作钢筋马凳。
(2) 委派专人对现场的钢筋环推、马凳进行收集，避免出现浪费现象。
(3) 严格控制钢筋绑扎搭界倍数，杜绝钢筋搭界过长产生的钢筋浪费现象。
(4) 推广钢筋专业化加工和配送。
(5) 优化钢筋配料和下料方案。钢筋及钢结构制作前应对下料单及样品进行复核，无
误后方可批扯下料。
18.19.7.2 
脚手架及模板工程
(1)
围护阶段的支撑施工宜采用旧模板。
(2)
主体阶段利用钢模代替原有的部分木模板。
(3) 结构阶段宜尽量采用短木方再接长的施工工艺。
(4) 提高模板在标准层阶段的周转次数，其中模板周转次数一般为4 次，木方周转次
数为6~7 次。
(5) 利用废旧模板，结构部位的洞口可采用废旧模板封闭。
(6) 优先选用制作、安装、拆除一体化的专业队伍进行模板工程施工。
(7) 模板应以节约自然资源为原则，推广使用定型钢模、钢框竹模、竹胶板。
(8) 施工前应对模板工程的方案进行优化。多层、高层建筑使用可重复利用的模板体
系，模板支撑宜采用工具式支撑。
(9) 优化高层建筑的外脚手架方案，采用整体提升、分段悬挑等方案。
18.19.7.3 
混凝土工程
(1) 在混凝土配制过程中尽最使用工业废渣，如粉煤灰、高炉矿渣等，来代替水泥，
既节约能源、保护环境，也能提高混凝士的各种性能。
(2) 可以使用废弃混疑土、废砖块、废砂浆作为骨料配制混凝土。
(3) 利用废混凝土制备再生水泥，作为配制混凝土的材料。
(4) 采取数字化技术。对大体积混疑士、大跨度结构等专项施工方案进行优化。
(5) 准确计算采购数量、供应频率、施工速度等，在施工过程中动态控制。
(6) 对现场模板的尺寸、质量复核，防止爆模、漏浆及模板尺寸大而产生的混凝土浪
费。在钢筋上焊接标志筋，控制混凝土的面标高。
(7) 混凝土余料利用。结构混凝土多余的量用于浇捣现场道路、排水沟、混凝土垫块
及砌体工程门窗混凝土块。
